Repository: koookie2/Tissue-Inkovation

# Tissue-Inkovation
A GUI tool to predict bioink printability and viability in an in-vivo-like environment before creation.

## Overview
Hello Inkovators! Tissue Inkovation is a machine learning project created for the TJHSST's 2025 Biocode Hackathon. The goal was to design a user-friendly page for users to access this model. This page provides a more convenient way to get predictions for bioink printability and viability. The highest-accuracy model attained an F1 score of 0.9919, which signifies a strong balance in the model's precision and accuracy.

Here is the Google Colab link for the project's development (NOT FINAL MODEL)! https://colab.research.google.com/drive/1G-n0ONwAnO7ySxkZGCSGHe7PN0fNpbJ3?usp=sharing.

Here is the Google Colab link for the project's final GUI! https://colab.research.google.com/drive/1KeYoT-e5uHB98qPvVIGxsy8DzOIi-FjT?usp=sharing.

## Directions
1. Ensure that your browser is up to date, along with the latest versions of all necessary packages/dependencies (Tensorflow, Numpy, and tkinter).
2. Download the most recent version of this repository.
3. Either go to this Giadio link: https://702d22feb0eddb70d1.gradio.live or extract, download, and run the TissueInkovation.pkl file.
4. Enter all of the requested parameters (MUST be numbers) in the text boxes or select a preset.
5. Receive your prediction! (Predictions of 100% or 0% usually mean that you did not input the data correctly)

Enjoy!

## Samples
If you would like to analyze the dataset or try out some sample values, please download the dataset.

File: raw_merged_bioprinting_data.csv (part 1 of 4)
,Reference,Final_Alginate_Conc_(%w/v),Final_Gelatin_Conc_(%w/v),Final_GelMA_Conc_(%w/v),Final_Hyaluronic_Acid_Conc_(%w/v),Final_MeHA_Conc_(%w/v),Final_NorHA_Conc_(%w/v),Final_Fibronin/Fibrinogen_Conc_(%w/v),Final_P127_Conc_(%w/v),Final_Collagen_Conc_(%w/v),Final_TCP_Conc_(%w/v)_(%w/v),Final_Gellan_Conc_(%w/v),Final_Nano/Methycellulose_Conc_(%w/v),PEGDA_Conc_(%w/v),Agarose_Conc_(%w/v),CaCl2_Conc_(mM),NaCl2_Conc_(mM),BaCl2_Conc_(mM),SrCl2_Conc_(mM),Physical_Crosslinking_Durantion_(s),Photocrosslinking_Duration_(s),Extrusion_Pressure (kPa),Extrusion_Rate_Lengthwise_(mm/s),Extrusion_Rate_Volume-wise_(mL/s),Nozzle_Movement_Speed_(mm/s),Inner_Nozzle_Outer_Diameter_(µm),Outer_Nozzle_Inner_Diameter_(µm),Filament_Diameter_(µm),Cell_Density_(cells/mL),Syringe_Temperature_(°C),Substrate_Temperature_(°C),Days_Observed,Construct_Base_Area_(mm^2),Construct_Total_Thickness_(mm),Cell_Culture_Medium_Used?,DI_Water_Used?,Precrosslinking_Solution_Used?,Saline_Solution_Used?,EtOH_Solution_Used?,Photoinitiator_Used?,Enzymatic_Crosslinker_Used?,Conical_or_Straight_Nozzle,Acceptable_Filament_Diameter_(Yes/No),DOI,Final_Fibroin/Fibrinogen_Conc_(%w/v),Final_Chitosan_Conc_(%w/v),Final_CS-AEMA_Conc_(%w/v),Final_TCP_Conc_(%w/v),Final_PEGTA_Conc_(%w/v),Final_PEGMA_Conc_(%w/v),Final_PEGDA_Conc_(%w/v),Final_Agarose_Conc_(%w/v),Fiber_Diameter_(µm),Fiber_Spacing_(µm),Matrigel_Used?,Primary/Not_Primary,Viability_at_time_of_observation_(%),Acceptable_Viability_(Yes/No),Acceptable_Pressure_(Yes/No)
0,Fedorovich et. al. 2008,2.0,0.0,0.0,0.0,0,0,,0,0.0,,0,0.0,,,100.0,0.0,0,0,,0,199.9,16.67,,,0,210.0,,250000.0,22.0,22.0,0.208,,,Y,N,N,N,N,N,N,S,,10.1089/ten.a.2007.0158,0.0,0,0,0.0,0,0.0,0,0.0,430,300.0,N,Primary,96.0,Y,Y
1,Fedorovich et. al. 2008,2.0,0.0,0.0,0.0,0,0,,0,0.0,,0,0.0,,,100.0,0.0,0,0,,0,199.9,16.67,,,0,210.0,,250000.0,22.0,22.0,1.0,,,Y,N,N,N,N,N,N,S,,10.1089/ten.a.2007.0158,0.0,0,0,0.0,0,0.0,0,0.0,430,300.0,N,Primary,72.0,N,N
2,Fedorovich et. al. 2008,2.0,0.0,0.0,0.0,0,0,,0,0.0,,0,0.0,,,100.0,0.0,0,0,,0,199.9,16.67,,15.0,0,210.0,,250000.0,22.0,22.0,3.0,,,Y,N,N,N,N,N,N,S,,10.1089/ten.a.2007.0158,0.0,0,0,0.0,0,0.0,0,0.0,430,300.0,N,Primary,80.0,Y,Y
3,Fedorovich et. al. 2008,0.0,0.0,0.0,0.0,0,0,,0,0.0,,0,0.0,,,0.0,0.0,0,0,0.0,0,199.9,16.67,,15.0,0,210.0,,250000.0,4.0,22.0,0.208,,,Y,N,N,N,N,N,N,S,,10.1089/ten.a.2007.0158,0.0,0,0,0.0,0,0.0,0,0.0,430,300.0,N,Primary,96.0,Y,Y
4,Fedorovich et. al. 2008,0.0,0.0,0.0,0.0,0,0,,0,0.0,,0,0.0,,,0.0,0.0,0,0,0.0,0,199.9,16.67,,15.0,0,610.0,,250000.0,4.0,22.0,0.208,,,Y,N,N,N,N,N,N,S,,10.1089/ten.a.2007.0158,0.0,0,0,0.0,0,0.0,0,0.0,1280,300.0,N,Primary,77.0,N,N
5,Fedorovich et. al. 2008,0.0,0.0,0.0,0.0,0,0,,0,0.0,,0,0.0,,,0.0,0.0,0,0,0.0,0,199.9,16.67,,15.0,0,420.0,,250000.0,4.0,22.0,0.208,,,Y,N,N,N,N,N,N,S,,10.1089/ten.a.2007.0158,0.0,0,0,0.0,0,0.0,0,0.0,,300.0,N,Primary,80.0,Y,Y
6,Fedorovich et. al. 2008,0.0,0.0,0.0,0.0,0,0,,0,0.0,,0,0.0,,,0.0,0.0,0,0,0.0,0,199.9,16.67,,15.0,0,210.0,,250000.0,4.0,22.0,0.208,,,Y,N,N,N,N,N,N,S,,10.1089/ten.a.2007.0158,0.0,0,0,0.0,0,0.0,0,0.0,,300.0,N,Primary,85.0,Y,Y
7,Fedorovich et. al. 2008,0.0,0.0,0.0,0.0,0,0,,0,0.0,,0,0.0,,,0.0,0.0,0,0,0.0,0,199.9,16.67,,15.0,0,180.0,,250000.0,4.0,22.0,0.208,,,Y,N,N,N,N,N,N,S,,10.1089/ten.a.2007.0158,0.0,0,0,0.0,0,0.0,0,0.0,,300.0,N,Primary,76.0,N,N
8,Fedorovich et. al. 2008,0.0,0.0,0.0,0.0,0,0,,0,0.0,,0,0.0,,,0.0,0.0,0,0,0.0,0,199.9,16.67,,15.0,0,150.0,,250000.0,4.0,22.0,0.208,,,Y,N,N,N,N,N,N,S,,10.1089/ten.a.2007.0158,0.0,0,0,0.0,0,0.0,0,0.0,,300.0,N,Primary,79.0,N,N
9,Soltan et al. 2019,3.0,2.0,0.0,0.0,0,0,,0,0.0,,0,0.0,,,100.0,0.0,0,0,,0,10.0,,,,0,210.0,,1000000.0,26.0,22.0,0.0,,,N,Y,N,N,Y,N,N,S,,10.1021/acsbiomaterials.9b00167,0.0,0,0,0.0,0,0.0,0,0.0,1052.1,54.0,N,Primary,98.0,Y,Y
10,Soltan et al. 2019,3.0,2.0,0.0,0.0,0,0,,0,0.0,,0,0.0,,,100.0,0.0,0,0,,0,10.0,,,25.0,0,210.0,,1000000.0,26.0,22.0,7.0,,,N,Y,N,N,Y,N,N,S,,10.1021/acsbiomaterials.9b00167,0.0,0,0,0.0,0,0.0,0,0.0,1103.09,54.0,N,Primary,73.0,N,N
11,Soltan et al. 2019,2.0,2.0,0.0,0.0,0,0,,0,0.0,,0,0.0,,,100.0,0.0,0,0,,0,10.0,,,25.0,0,210.0,,1000000.0,26.0,22.0,0.0,,,N,Y,N,N,Y,N,N,S,,10.1021/acsbiomaterials.9b00167,0.0,0,0,0.0,0,0.0,0,0.0,917.23,54.0,N,Primary,92.0,Y,Y
12,Soltan et al. 2019,2.0,2.0,0.0,0.0,0,0,,0,0.0,,0,0.0,,,100.0,0.0,0,0,,0,10.0,,,25.0,0,210.0,,1000000.0,26.0,22.0,7.0,,,N,Y,N,N,Y,N,N,S,,10.1021/acsbiomaterials.9b00167,0.0,0,0,0.0,0,0.0,0,0.0,1132.66,54.0,N,Primary,80.0,Y,Y
13,Soltan et al. 2019,2.0,3.0,0.0,0.0,0,0,,0,0.0,,0,0.0,,,100.0,0.0,0,0,,0,10.0,,,25.0,0,210.0,,1000000.0,26.0,22.0,0.0,,,N,Y,N,N,Y,N,N,S,,10.1021/acsbiomaterials.9b00167,0.0,0,0,0.0,0,0.0,0,0.0,1015.34,54.0,N,Primary,98.0,Y,Y
14,Soltan et al. 2019,2.0,3.0,0.0,0.0,0,0,,0,0.0,,0,0.0,,,100.0,0.0,0,0,,0,10.0,,,25.0,0,210.0,,1000000.0,26.0,22.0,7.0,,,N,Y,N,N,Y,N,N,S,,10.1021/acsbiomaterials.9b00167,0.0,0,0,0.0,0,0.0,0,0.0,1560.65,54.0,N,Primary,73.0,N,N
15,Soltan et al. 2019,3.0,2.0,0.0,0.0,0,0,,0,0.0,,0,0.0,,,100.0,0.0,0,0,,0,10.0,,,25.0,0,210.0,,1000000.0,26.0,22.0,0.0,,,N,Y,N,N,Y,N,N,S,,10.1021/acsbiomaterials.9b00167,0.0,0,0,0.0,0,0.0,0,0.0,909.19,54.0,N,Primary,99.5,Y,Y
16,Soltan et al. 2019,3.0,2.0,0.0,0.0,0,0,,0,0.0,,0,0.0,,,100.0,0.0,0,0,,0,10.0,,,25.0,0,210.0,,1000000.0,26.0,22.0,7.0,,,N,Y,N,N,Y,N,N,S,,10.1021/acsbiomaterials.9b00167,0.0,0,0,0.0,0,0.0,0,0.0,,54.0,N,Primary,89.0,Y,Y
17,Soltan et al. 2019,2.0,2.0,0.0,0.0,0,0,,0,0.0,,0,0.0,,,100.0,0.0,0,0,,0,10.0,,,25.0,0,210.0,,1000000.0,26.0,22.0,0.0,,,N,Y,N,N,Y,N,N,S,,10.1021/acsbiomaterials.9b00167,0.0,0,0,0.0,0,0.0,0,0.0,858.15,54.0,N,Primary,99.0,Y,Y
18,Soltan et al. 2019,2.0,2.0,0.0,0.0,0,0,,0,0.0,,0,0.0,,,100.0,0.0,0,0,,0,10.0,,,25.0,0,210.0,,1000000.0,26.0,22.0,7.0,,,N,Y,N,N,Y,N,N,S,,10.1021/acsbiomaterials.9b00167,0.0,0,0,0.0,0,0.0,0,0.0,,54.0,N,Primary,95.0,Y,Y
19,Soltan et al. 2019,2.0,3.0,0.0,0.0,0,0,,0,0.0,,0,0.0,,,100.0,0.0,0,0,,0,10.0,,,25.0,0,210.0,,1000000.0,26.0,22.0,0.0,,,N,Y,N,N,Y,N,N,S,,10.1021/acsbiomaterials.9b00167,0.0,0,0,0.0,0,0.0,0,0.0,833.96,54.0,N,Primary,99.5,Y,Y
20,Soltan et al. 2019,2.0,3.0,0.0,0.0,0,0,,0,0.0,,0,0.0,,,100.0,0.0,0,0,,0,10.0,,,25.0,0,210.0,,1000000.0,26.0,22.0,7.0,,,N,Y,N,N,Y,N,N,S,,10.1021/acsbiomaterials.9b00167,0.0,0,0,0.0,0,0.0,0,0.0,,54.0,N,Primary,89.5,Y,Y
21,Jia et al. 2014,5.0,0.0,0.0,0.0,0,0,,0,0.0,,0,0.0,,,100.0,0.0,0,0,1800.0,0,,,0.01,,0,,,1300000.0,,4.0,0.0,,,Y,Y,N,N,N,N,N,,,10.1016/j.actbio.2014.06.034,0.0,0,0,0.0,0,0.0,0,0.0,,,N,Primary,95.0,Y,Y
22,Jia et al. 2014,8.0,0.0,0.0,0.0,0,0,,0,0.0,,0,0.0,,,100.0,0.0,0,0,1800.0,0,,,0.01,,0,,,1300000.0,,4.0,0.0,,,Y,Y,N,N,N,N,N,,,10.1016/j.actbio.2014.06.034,0.0,0,0,0.0,0,0.0,0,0.0,,,N,Primary,95.0,Y,Y
23,Jia et al. 2014,8.0,0.0,0.0,0.0,0,0,,0,0.0,,0,0.0,,,100.0,0.0,0,0,1800.0,0,,,0.01,,0,,,1300000.0,,4.0,0.0,,,Y,Y,N,N,N,N,N,,,10.1016/j.actbio.2014.06.034,0.0,0,0,0.0,0,0.0,0,0.0,,,N,Primary,95.0,Y,Y
24,Jia et al. 2014,8.0,0.0,0.0,0.0,0,0,,0,0.0,,0,0.0,,,100.0,0.0,0,0,1800.0,0,,,0.01,,0,,,1300000.0,,4.0,0.0,,,Y,Y,N,N,N,N,N,,,10.1016/j.actbio.2014.06.034,0.0,0,0,0.0,0,0.0,0,0.0,,,N,Primary,95.0,Y,Y
25,Jia et al. 2014,10.0,0.0,0.0,0.0,0,0,,0,0.0,,0,0.0,,,100.0,0.0,0,0,1800.0,0,,,0.01,,0,,,1300000.0,,4.0,0.0,,,Y,Y,N,N,N,N,N,,,10.1016/j.actbio.2014.06.034,0.0,0,0,0.0,0,0.0,0,0.0,,,N,Primary,70.0,N,N
26,Jia et al. 2014,10.0,0.0,0.0,0.0,0,0,,0,0.0,,0,0.0,,,100.0,0.0,0,0,1800.0,0,,,0.01,,0,,,1300000.0,,4.0,0.0,,,Y,Y,N,N,N,N,N,,,10.1016/j.actbio.2014.06.034,0.0,0,0,0.0,0,0.0,0,0.0,,,N,Primary,90.0,Y,Y
27,Jia et al. 2014,10.0,0.0,0.0,0.0,0,0,,0,0.0,,0,0.0,,,100.0,0.0,0,0,1800.0,0,,,0.01,,0,,,1300000.0,,4.0,0.0,,,Y,Y,N,N,N,N,N,,,10.1016/j.actbio.2014.06.034,0.0,0,0,0.0,0,0.0,0,0.0,,,N,Primary,95.0,Y,Y
28,Jia et al. 2014,10.0,0.0,0.0,0.0,0,0,,0,0.0,,0,0.0,,,100.0,0.0,0,0,1800.0,0,,,0.01,,0,,,1300000.0,,4.0,0.0,,,Y,Y,N,N,N,N,N,,,10.1016/j.actbio.2014.06.034,0.0,0,0,0.0,0,0.0,0,0.0,,,N,Primary,95.0,Y,Y
29,Jia et al. 2014,15.0,0.0,0.0,0.0,0,0,,0,0.0,,0,0.0,,,100.0,0.0,0,0,1800.0,0,,,0.01,,0,,,1300000.0,,4.0,0.0,,,Y,Y,N,N,N,N,N,,,10.1016/j.actbio.2014.06.034,0.0,0,0,0.0,0,0.0,0,0.0,,,N,Primary,20.0,N,N
30,Jia et al. 2014,15.0,0.0,0.0,0.0,0,0,,0,0.0,,0,0.0,,,100.0,0.0,0,0,1800.0,0,,,0.01,,0,,,1300000.0,,4.0,0.0,,,Y,Y,N,N,N,N,N,,,10.1016/j.actbio.2014.06.034,0.0,0,0,0.0,0,0.0,0,0.0,,,N,Primary,95.0,Y,Y
31,Jia et al. 2014,15.0,0.0,0.0,0.0,0,0,,0,0.0,,0,0.0,,,100.0,0.0,0,0,1800.0,0,,,0.01,,0,,,1300000.0,,4.0,0.0,,,Y,Y,N,N,N,N,N,,,10.1016/j.actbio.2014.06.034,0.0,0,0,0.0,0,0.0,0,0.0,,,N,Primary,95.0,Y,Y
32,Jia et al. 2014,20.0,0.0,0.0,0.0,0,0,,0,0.0,,0,0.0,,,100.0,0.0,0,0,1800.0,0,,,0.01,,0,,,1300000.0,,4.0,0.0,,,Y,Y,N,N,N,N,N,,,10.1016/j.actbio.2014.06.034,0.0,0,0,0.0,0,0.0,0,0.0,,,N,Primary,20.0,N,N
33,Jia et al. 2014,20.0,0.0,0.0,0.0,0,0,,0,0.0,,0,0.0,,,100.0,0.0,0,0,0.0,0,,,0.01,,0,,,1300000.0,,4.0,0.0,,,Y,Y,N,N,N,N,N,,,10.1016/j.actbio.2014.06.034,0.0,0,0,0.0,0,0.0,0,0.0,,,N,Primary,90.0,Y,Y
34,Nair et al. 2009,1.5,0.0,0.0,0.0,0,0,,0,0.0,,0,0.0,,,0.0,0.0,0,0,0.0,0,34.47,,,,0,150.0,,1000000.0,22.0,22.0,0.0,,,Y,Y,N,N,N,N,N,,,10.1002/biot.200900004,0.0,0,0,0.0,0,0.0,0,0.0,,,N,Not_Primary,80.0,Y,Y
35,Nair et al. 2009,1.5,0.0,0.0,0.0,0,0,,0,0.0,,0,0.0,,,0.0,0.0,0,0,0.0,0,68.95,,,,0,150.0,,1000000.0,22.0,22.0,0.0,,,Y,Y,N,N,N,N,N,,,10.1002/biot.200900004,0.0,0,0,0.0,0,0.0,0,0.0,,,N,Not_Primary,75.0,N,N
36,Nair et al. 2009,1.5,0.0,0.0,0.0,0,0,,0,0.0,,0,0.0,,,0.0,0.0,0,0,0.0,0,137.9,,,,0,150.0,,1000000.0,22.0,22.0,0.0,,,Y,Y,N,N,N,N,N,,,10.1002/biot.200900004,0.0,0,0,0.0,0,0.0,0,0.0,,,N,Not_Primary,52.0,N,N
37,Nair et al. 2009,1.5,0.0,0.0,0.0,0,0,,0,0.0,,0,0.0,,,0.0,0.0,0,0,0.0,0,275.79,,,,0,150.0,,1000000.0,22.0,22.0,0.0,,,Y,Y,N,N,N,N,N,,,10.1002/biot.200900004,0.0,0,0,0.0,0,0.0,0,0.0,,,N,Not_Primary,47.0,N,N
38,Nair et al. 2009,1.5,0.0,0.0,0.0,0,0,,0,0.0,,0,0.0,,,0.0,0.0,0,0,0.0,0,34.47,,,,0,250.0,,1000000.0,22.0,22.0,0.0,,,Y,Y,N,N,N,N,N,,,10.1002/biot.200900004,0.0,0,0,0.0,0,0.0,0,0.0,,,N,Not_Primary,82.0,Y,Y
39,Nair et al. 2009,1.5,0.0,0.0,0.0,0,0,,0,0.0,,0,0.0,,,0.0,0.0,0,0,0.0,0,68.95,,,,0,250.0,,1000000.0,22.0,22.0,0.0,,,Y,Y,N,N,N,N,N,,,10.1002/biot.200900004,0.0,0,0,0.0,0,0.0,0,0.0,,,N,Not_Primary,83.0,Y,Y
40,Nair et al. 2009,1.5,0.0,0.0,0.0,0,0,,0,0.0,,0,0.0,,,0.0,0.0,0,0,0.0,0,137.9,,,,0,250.0,,1000000.0,22.0,22.0,0.0,,,Y,Y,N,N,N,N,N,,,10.1002/biot.200900004,0.0,0,0,0.0,0,0.0,0,0.0,,,N,Not_Primary,58.0,N,N
41,Nair et al. 2009,1.5,0.0,0.0,0.0,0,0,,0,0.0,,0,0.0,,,0.0,0.0,0,0,0.0,0,275.79,,,,0,250.0,,1000000.0,22.0,22.0,0.0,,,Y,Y,N,N,N,N,N,,,10.1002/biot.200900004,0.0,0,0,0.0,0,0.0,0,0.0,,,N,Not_Primary,51.0,N,N
42,Nair et al. 2009,1.5,0.0,0.0,0.0,0,0,,0,0.0,,0,0.0,,,0.0,0.0,0,0,0.0,0,34.47,,,,0,400.0,,1000000.0,22.0,22.0,0.0,,,Y,Y,N,N,N,N,N,,,10.1002/biot.200900004,0.0,0,0,0.0,0,0.0,0,0.0,,,N,Not_Primary,83.0,Y,Y
43,Nair et al. 2009,1.5,0.0,0.0,0.0,0,0,,0,0.0,,0,0.0,,,0.0,0.0,0,0,0.0,0,68.95,,,,0,400.0,,1000000.0,22.0,22.0,0.0,,,Y,Y,N,N,N,N,N,,,10.1002/biot.200900004,0.0,0,0,0.0,0,0.0,0,0.0,,,N,Not_Primary,84.0,Y,Y
44,Nair et al. 2009,1.5,0.0,0.0,0.0,0,0,,0,0.0,,0,0.0,,,0.0,0.0,0,0,0.0,0,137.9,,,,0,400.0,,1000000.0,22.0,22.0,0.0,,,Y,Y,N,N,N,N,N,,,10.1002/biot.200900004,0.0,0,0,0.0,0,0.0,0,0.0,,,N,Not_Primary,62.0,N,N
45,Nair et al. 2009,1.5,0.0,0.0,0.0,0,0,,0,0.0,,0,0.0,,,0.0,0.0,0,0,0.0,0,275.79,,,,0,400.0,,1000000.0,22.0,22.0,0.0,,,Y,Y,N,N,N,N,N,,,10.1002/biot.200900004,0.0,0,0,0.0,0,0.0,0,0.0,,,N,Not_Primary,58.0,N,N
46,Li et al. 2017,3.0,0.0,0.0,0.0,0,0,,0,0.0,,0,0.0,,,360.43,0.0,0,0,600.0,0,215.0,7.6,,,0,250.0,,3000000.0,22.0,22.0,0.0,,,N,N,Y,Y,N,N,N,S,,10.1021/acsami.7b04216,0.0,0,0,0.0,0,0.0,0,0.0,370.2,,N,Not_Primary,94.0,Y,Y
47,Li et al. 2017,3.0,0.0,0.0,0.0,0,0,,0,0.0,,0,0.0,,,360.43,0.0,0,0,600.0,0,215.0,7.6,,,0,250.0,,3000000.0,22.0,22.0,3.0,,,N,N,Y,Y,N,N,N,S,,10.1021/acsami.7b04216,0.0,0,0,0.0,0,0.0,0,0.0,,,N,Not_Primary,97.0,Y,Y
48,Li et al. 2017,3.0,0.0,0.0,0.0,0,0,,0,0.0,,0,0.0,,,360.43,0.0,0,0,600.0,0,215.0,7.6,,,0,250.0,,3000000.0,22.0,22.0,5.0,,,N,N,Y,Y,N,N,N,S,,10.1021/acsami.7b04216,0.0,0,0,0.0,0,0.0,0,0.0,336.92,,N,Not_Primary,95.0,Y,Y
49,Tabriz et al. 2015,2.0,0.0,0.0,0.0,0,0,,0,0.0,,0,0.0,,,0.0,0.0,0,0,0.0,0,,,0.45,6.0,0,330.0,,5250000.0,22.0,,0.0,,,Y,N,Y,N,N,N,N,S,,10.1088/1758-5090/7/4/045012,0.0,0,0,0.0,0,0.0,0,0.0,,,N,Not_Primary,95.0,Y,Y
50,Tabriz et al. 2015,3.0,0.0,0.0,0.0,0,0,,0,0.0,,0,0.0,,,0.0,0.0,0,0,0.0,0,,,0.45,6.0,0,330.0,,5250000.0,22.0,,0.0,,,Y,N,Y,N,N,N,N,S,,10.1088/1758-5090/7/4/045012,0.0,0,0,0.0,0,0.0,0,0.0,,,N,Not_Primary,94.0,Y,Y
51,Tabriz et al. 2015,4.0,0.0,0.0,0.0,0,0,,0,0.0,,0,0.0,,,0.0,0.0,0,0,0.0,0,,,0.45,6.0,0,330.0,,5250000.0,22.0,,0.0,,,Y,N,Y,N,N,N,N,S,,10.1088/1758-5090/7/4/045012,0.0,0,0,0.0,0,0.0,0,0.0,,,N,Not_Primary,92.0,Y,Y
52,Tabriz et al. 2015,5.0,0.0,0.0,0.0,0,0,,0,0.0,,0,0.0,,,0.0,0.0,0,0,0.0,0,,,0.45,6.0,0,330.0,,5250000.0,22.0,,0.0,,,Y,N,Y,N,N,N,N,S,,10.1088/1758-5090/7/4/045012,0.0,0,0,0.0,0,0.0,0,0.0,,,N,Not_Primary,83.0,Y,Y
53,Tabriz et al. 2015,6.0,0.0,0.0,0.0,0,0,,0,0.0,,0,0.0,,,0.0,0.0,0,0,0.0,0,,,0.45,6.0,0,330.0,,5250000.0,22.0,,0.0,,,Y,N,Y,N,N,N,N,S,,10.1088/1758-5090/7/4/045012,0.0,0,0,0.0,0,0.0,0,0.0,,,N,Not_Primary,61.0,N,N
54,Tabriz et al. 2015,4.0,0.0,0.0,0.0,0,0,,0,0.0,,0,0.0,,,100.0,0.0,60,0,720.0,0,,,0.45,6.0,0,330.0,,5250000.0,22.0,,0.0,,,Y,N,Y,N,N,N,N,S,,10.1088/1758-5090/7/4/045012,0.0,0,0,0.0,0,0.0,0,0.0,,,N,Not_Primary,92.9,Y,Y
55,Tabriz et al. 2015,4.0,0.0,0.0,0.0,0,0,,0,0.0,,0,0.0,,,100.0,0.0,60,0,720.0,0,,,0.45,6.0,0,330.0,,5250000.0,22.0,,2.0,,,Y,N,Y,N,N,N,N,S,,10.1088/1758-5090/7/4/045012,0.0,0,0,0.0,0,0.0,0,0.0,,,N,Not_Primary,96.0,Y,Y
56,Tabriz et al. 2015,4.0,0.0,0.0,0.0,0,0,,0,0.0,,0,0.0,,,100.0,0.0,60,0,720.0,0,,,0.45,6.0,0,330.0,,5250000.0,22.0,,4.0,,,Y,N,Y,N,N,N,N,S,,10.1088/1758-5090/7/4/045012,0.0,0,0,0.0,0,0.0,0,0.0,,,N,Not_Primary,94.0,Y,Y
57,Tabriz et al. 2015,4.0,0.0,0.0,0.0,0,0,,0,0.0,,0,0.0,,,100.0,0.0,60,0,720.0,0,,,0.45,6.0,0,330.0,,5250000.0,22.0,,7.0,,,Y,N,Y,N,N,N,N,S,,10.1088/1758-5090/7/4/045012,0.0,0,0,0.0,0,0.0,0,0.0,,,N,Not_Primary,87.0,Y,Y
58,Tabriz et al. 2015,4.0,0.0,0.0,0.0,0,0,,0,0.0,,0,0.0,,,100.0,0.0,60,0,720.0,0,,,0.45,6.0,0,330.0,,5250000.0,22.0,,9.0,,,Y,N,Y,N,N,N,N,S,,10.1088/1758-5090/7/4/045012,0.0,0,0,0.0,0,0.0,0,0.0,,,N,Not_Primary,89.0,Y,Y
59,Tabriz et al. 2015,4.0,0.0,0.0,0.0,0,0,,0,0.0,,0,0.0,,,100.0,0.0,60,0,720.0,0,,,0.45,6.0,0,330.0,,5250000.0,22.0,,11.0,,,Y,N,Y,N,N,N,N,S,,10.1088/1758-5090/7/4/045012,0.0,0,0,0.0,0,0.0,0,0.0,,,N,Not_Primary,88.0,Y,Y
60,Müller et al .2017,1.0,0.0,0.0,0.0,0,0,,0,0.0,,0,1.36,,,100.0,0.0,0,0,720.0,0,15.0,,,,0,413.0,,6000000.0,,,1.0,,,Y,Y,N,N,N,N,N,S,,10.1007/s10439-016-1704-5,0.0,0,0,0.0,0,0.0,0,0.0,,,N,Primary,53.0,N,N
61,Müller et al .2017,1.0,0.0,0.0,0.0,0,0,,0,0.0,,0,1.36,,,100.0,0.0,0,0,720.0,0,15.0,,,,0,413.0,,6000000.0,,,14.0,,,Y,Y,N,N,N,N,N,S,,10.1007/s10439-016-1704-5,0.0,0,0,0.0,0,0.0,0,0.0,,,N,Primary,86.0,Y,Y
62,Müller et al .2017,1.0,0.0,0.0,0.0,0,0,,0,0.0,,0,1.36,,,100.0,0.0,0,0,720.0,0,15.0,,,,0,413.0,,6000000.0,,,28.0,,,Y,Y,N,N,N,N,N,S,,10.1007/s10439-016-1704-5,0.0,0,0,0.0,0,0.0,0,0.0,,,N,Primary,92.0,Y,Y
63,Müller et al .2017,1.0,0.0,0.0,0.0,0,0,,0,0.0,,0,1.36,,,100.0,0.0,0,0,720.0,0,6.0,,,,0,413.0,,6000000.0,,,1.0,,,Y,Y,N,N,N,N,N,C,,10.1007/s10439-016-1704-5,0.0,0,0,0.0,0,0.0,0,0.0,,,N,Primary,53.0,N,N
64,Müller et al .2017,1.0,0.0,0.0,0.0,0,0,,0,0.0,,0,1.36,,,100.0,0.0,0,0,720.0,0,6.0,,,,0,413.0,,6000000.0,,,14.0,,,Y,Y,N,N,N,N,N,C,,10.1007/s10439-016-1704-5,0.0,0,0,0.0,0,0.0,0,0.0,,,N,Primary,83.0,Y,Y
65,Müller et al .2017,1.0,0.0,0.0,0.0,0,0,,0,0.0,,0,1.36,,,100.0,0.0,0,0,720.0,0,6.0,,,,0,413.0,,6000000.0,,,28.0,,,Y,Y,N,N,N,N,N,C,,10.1007/s10439-016-1704-5,0.0,0,0,0.0,0,0.0,0,0.0,,,N,Primary,92.0,Y,Y
66,Müller et al .2017,1.0,0.0,0.0,0.0,0,0,,0,0.0,,0,1.36,,,100.0,0.0,0,0,720.0,0,21.0,,,,0,337.0,,6000000.0,,,1.0,,,Y,Y,N,N,N,N,N,S,,10.1007/s10439-016-1704-5,0.0,0,0,0.0,0,0.0,0,0.0,,,N,Primary,51.0,N,N
67,Müller et al .2017,1.0,0.0,0.0,0.0,0,0,,0,0.0,,0,1.36,,,100.0,0.0,0,0,720.0,0,21.0,,,,0,337.0,,6000000.0,,,14.0,,,Y,Y,N,N,N,N,N,S,,10.1007/s10439-016-1704-5,0.0,0,0,0.0,0,0.0,0,0.0,,,N,Primary,68.0,N,N
68,Müller et al .2017,1.0,0.0,0.0,0.0,0,0,,0,0.0,,0,1.36,,,100.0,0.0,0,0,720.0,0,21.0,,,,0,337.0,,6000000.0,,,28.0,,,Y,Y,N,N,N,N,N,S,,10.1007/s10439-016-1704-5,0.0,0,0,0.0,0,0.0,0,0.0,,,N,Primary,85.0,Y,Y
69,Müller et al .2017,1.0,0.0,0.0,0.0,0,0,,0,0.0,,0,1.36,,,100.0,0.0,0,0,720.0,0,28.0,,,,0,260.0,,6000000.0,,,1.0,,,Y,Y,N,N,N,N,N,C,,10.1007/s10439-016-1704-5,0.0,0,0,0.0,0,0.0,0,0.0,,,N,Primary,62.0,N,N
70,Müller et al .2017,1.0,0.0,0.0,0.0,0,0,,0,0.0,,0,1.36,,,100.0,0.0,0,0,720.0,0,28.0,,,,0,260.0,,6000000.0,,,14.0,,,Y,Y,N,N,N,N,N,C,,10.1007/s10439-016-1704-5,0.0,0,0,0.0,0,0.0,0,0.0,,,N,Primary,73.0,N,N
71,Müller et al .2017,1.0,0.0,0.0,0.0,0,0,,0,0.0,,0,1.36,,,100.0,0.0,0,0,720.0,0,28.0,,,,0,260.0,,6000000.0,,,28.0,,,Y,Y,N,N,N,N,N,C,,10.1007/s10439-016-1704-5,0.0,0,0,0.0,0,0.0,0,0.0,,,N,Primary,94.0,Y,Y
72,Müller et al .2017,1.0,0.0,0.0,0.0,0,0,,0,0.0,,0,1.36,,,100.0,0.0,0,0,720.0,0,6.0,,,,0,260.0,,6000000.0,,,1.0,,,Y,Y,N,N,N,N,N,S,,10.1007/s10439-016-1704-5,0.0,0,0,0.0,0,0.0,0,0.0,,,N,Primary,54.5,N,N
73,Müller et al .2017,1.0,0.0,0.0,0.0,0,0,,0,0.0,,0,1.36,,,100.0,0.0,0,0,720.0,0,6.0,,,,0,260.0,,6000000.0,,,14.0,,,Y,Y,N,N,N,N,N,S,,10.1007/s10439-016-1704-5,0.0,0,0,0.0,0,0.0,0,0.0,,,N,Primary,85.0,Y,Y
74,Müller et al .2017,1.0,0.0,0.0,0.0,0,0,,0,0.0,,0,1.36,,,100.0,0.0,0,0,720.0,0,6.0,,,,0,260.0,,6000000.0,,,28.0,,,Y,Y,N,N,N,N,N,S,,10.1007/s10439-016-1704-5,0.0,0,0,0.0,0,0.0,0,0.0,,,N,Primary,90.0,Y,Y
75,Müller et al .2017,1.0,0.0,0.0,0.0,0,0,,0,0.0,,0,1.36,,,100.0,0.0,0,0,720.0,0,38.0,,,,0,210.0,,6000000.0,,,1.0,,,Y,Y,N,N,N,N,N,C,,10.1007/s10439-016-1704-5,0.0,0,0,0.0,0,0.0,0,0.0,,,N,Primary,49.0,N,N
76,Müller et al .2017,1.0,0.0,0.0,0.0,0,0,,0,0.0,,0,1.36,,,100.0,0.0,0,0,720.0,0,38.0,,,,0,210.0,,6000000.0,,,14.0,,,Y,Y,N,N,N,N,N,C,,10.1007/s10439-016-1704-5,0.0,0,0,0.0,0,0.0,0,0.0,,,N,Primary,74.0,N,N
77,Müller et al .2017,1.0,0.0,0.0,0.0,0,0,,0,0.0,,0,1.36,,,100.0,0.0,0,0,720.0,0,38.0,,,,0,210.0,,6000000.0,,,28.0,,,Y,Y,N,N,N,N,N,C,,10.1007/s10439-016-1704-5,0.0,0,0,0.0,0,0.0,0,0.0,,,N,Primary,80.0,Y,Y
78,Müller et al .2017,1.0,0.0,0.0,0.0,0,0,,0,0.0,,0,1.36,,,100.0,0.0,0,0,720.0,0,10.0,,,,0,210.0,,6000000.0,,,1.0,,,Y,Y,N,N,N,N,N,S,,10.1007/s10439-016-1704-5,0.0,0,0,0.0,0,0.0,0,0.0,,,N,Primary,65.5,N,N
79,Müller et al .2017,1.0,0.0,0.0,0.0,0,0,,0,0.0,,0,1.36,,,100.0,0.0,0,0,720.0,0,10.0,,,,0,210.0,,6000000.0,,,14.0,,,Y,Y,N,N,N,N,N,S,,10.1007/s10439-016-1704-5,0.0,0,0,0.0,0,0.0,0,0.0,,,N,Primary,65.0,N,N
80,Müller et al .2017,1.0,0.0,0.0,0.0,0,0,,0,0.0,,0,1.36,,,100.0,0.0,0,0,720.0,0,10.0,,,,0,210.0,,6000000.0,,,28.0,,,Y,Y,N,N,N,N,N,S,,10.1007/s10439-016-1704-5,0.0,0,0,0.0,0,0.0,0,0.0,,,N,Primary,72.0,N,N
81,Müller et al .2017,1.0,0.0,0.0,0.0,0,0,,0,0.0,,0,1.36,,,100.0,0.0,0,0,720.0,0,74.0,,,,0,159.0,,6000000.0,,,1.0,,,Y,Y,N,N,N,N,N,S,,10.1007/s10439-016-1704-5,0.0,0,0,0.0,0,0.0,0,0.0,,,N,Primary,60.0,N,N
82,Müller et al .2017,1.0,0.0,0.0,0.0,0,0,,0,0.0,,0,1.36,,,100.0,0.0,0,0,720.0,0,74.0,,,,0,159.0,,6000000.0,,,14.0,,,Y,Y,N,N,N,N,N,S,,10.1007/s10439-016-1704-5,0.0,0,0,0.0,0,0.0,0,0.0,,,N,Primary,54.0,N,N
83,Müller et al .2017,1.0,0.0,0.0,0.0,0,0,,0,0.0,,0,1.36,,,100.0,0.0,0,0,720.0,0,74.0,,,,0,159.0,,6000000.0,,,28.0,,,Y,Y,N,N,N,N,N,S,,10.1007/s10439-016-1704-5,0.0,0,0,0.0,0,0.0,0,0.0,,,N,Primary,80.0,Y,Y
84,Müller et al .2017,1.0,0.0,0.0,0.0,0,0,,0,0.0,,0,1.36,,,100.0,0.0,0,0,720.0,0,45.0,,,,0,150.0,,6000000.0,,,1.0,,,Y,Y,N,N,N,N,N,S,,10.1007/s10439-016-1704-5,0.0,0,0,0.0,0,0.0,0,0.0,,,N,Primary,55.0,N,N
85,Müller et al .2017,1.0,0.0,0.0,0.0,0,0,,0,0.0,,0,1.36,,,100.0,0.0,0,0,720.0,0,45.0,,,,0,150.0,,6000000.0,,,14.0,,,Y,Y,N,N,N,N,N,S,,10.1007/s10439-016-1704-5,0.0,0,0,0.0,0,0.0,0,0.0,,,N,Primary,59.0,N,N
86,Müller et al .2017,1.0,0.0,0.0,0.0,0,0,,0,0.0,,0,1.36,,,100.0,0.0,0,0,720.0,0,45.0,,,,0,150.0,,6000000.0,,,28.0,,,Y,Y,N,N,N,N,N,S,,10.1007/s10439-016-1704-5,0.0,0,0,0.0,0,0.0,0,0.0,,,N,Primary,68.0,N,N
87,Müller et al .2017,1.0,0.0,0.0,0.0,0,0,,0,0.0,,0,1.36,,,100.0,0.0,0,0,720.0,0,45.0,,,,0,300.0,,6000000.0,,,1.0,,,Y,Y,N,N,N,N,N,S,,10.1007/s10439-016-1704-5,0.0,0,0,0.0,0,0.0,0,0.0,,,N,Primary,58.0,N,N
88,Müller et al .2017,1.0,0.0,0.0,0.0,0,0,,0,0.0,,0,1.36,,,100.0,0.0,0,0,720.0,0,45.0,,,,0,300.0,,6000000.0,,,14.0,,,Y,Y,N,N,N,N,N,S,,10.1007/s10439-016-1704-5,0.0,0,0,0.0,0,0.0,0,0.0,,,N,Primary,59.5,N,N
89,Müller et al .2017,1.0,0.0,0.0,0.0,0,0,,0,0.0,,0,1.36,,,100.0,0.0,0,0,720.0,0,45.0,,,,0,300.0,,6000000.0,,,28.0,,,Y,Y,N,N,N,N,N,S,,10.1007/s10439-016-1704-5,0.0,0,0,0.0,0,0.0,0,0.0,,,N,Primary,65.0,N,N
90,Ning et al. 2018,2.0,0.0,0.0,1.0,0,0,,0,0.0,,0,0.0,,,20.0,0.0,0,0,1080.0,0,30.0,9.0,,,0,200.0,,1000000.0,,22.0,1.0,,,Y,N,N,Y,N,N,Y,S,,10.1088/1758-5090/aacd30,4.0,0,0,0.0,0,0.0,0,0.0,287.01,,N,Not_Primary,89.1,Y,Y
91,Ning et al. 2018,2.0,0.0,0.0,1.0,0,0,,0,0.0,,0,0.0,,,20.0,0.0,0,0,1080.0,0,30.0,9.0,,,0,200.0,,1000000.0,,22.0,4.0,,,Y,N,N,Y,N,N,Y,S,,10.1088/1758-5090/aacd30,4.0,0,0,0.0,0,0.0,0,0.0,308.09,,N,Not_Primary,97.8,Y,Y
92,Ning et al. 2018,2.0,0.0,0.0,1.0,0,0,,0,0.0,,0,0.0,,,20.0,0.0,0,0,1080.0,0,30.0,9.0,,,0,200.0,,1000000.0,,22.0,10.0,,,Y,N,N,Y,N,N,Y,S,,10.1088/1758-5090/aacd30,4.0,0,0,0.0,0,0.0,0,0.0,328.74,,N,Not_Primary,98.0,Y,Y
93,Ning et al. 2018,2.0,0.0,0.0,1.0,0,0,,0,0.0,,0,0.0,,,20.0,0.0,0,0,1080.0,0,30.0,9.0,,,0,200.0,,1000000.0,,22.0,1.0,,,Y,N,N,Y,N,N,Y,S,,10.1088/1758-5090/aacd30,4.0,0,0,0.0,0,0.0,0,0.0,286.84,,N,Not_Primary,90.4,Y,Y
94,Ning et al. 2018,2.0,0.0,0.0,1.0,0,0,,0,0.0,,0,0.0,,,20.0,0.0,0,0,1080.0,0,30.0,9.0,,,0,200.0,,1000000.0,,22.0,4.0,,,Y,N,N,Y,N,N,Y,S,,10.1088/1758-5090/aacd30,4.0,0,0,0.0,0,0.0,0,0.0,298.04,,N,Not_Primary,95.5,Y,Y
95,Ning et al. 2018,2.0,0.0,0.0,1.0,0,0,,0,0.0,,0,0.0,,,20.0,0.0,0,0,1080.0,0,30.0,9.0,,,0,200.0,,1000000.0,,22.0,10.0,,,Y,N,N,Y,N,N,N,S,,10.1088/1758-5090/aacd30,4.0,0,0,0.0,0,0.0,0,0.0,296.7,,N,Not_Primary,97.8,Y,Y
96,Kesti et al. 2015,2.0,0.0,0.0,0.0,0,0,,0,0.0,,3,0.0,,,0.0,,0,20,22.5,0,20.0,13.33333333,,,0,410.0,,6000000.0,22.0,4.0,0.0,,,Y,Y,N,N,N,N,N,S,,10.1016/j.actbio.2014.09.033,0.0,0,0,0.0,0,0.0,0,0.0,,,N,Primary,98.0,Y,Y
97,Kesti et al. 2015,2.0,0.0,0.0,0.0,0,0,,0,0.0,,3,0.0,,,0.0,,0,20,22.5,0,20.0,13.33333333,,,0,410.0,,6000000.0,22.0,4.0,0.125,,,Y,Y,N,N,N,N,N,S,,10.1016/j.actbio.2014.09.033,0.0,0,0,0.0,0,0.0,0,0.0,,,N,Primary,80.0,Y,Y
98,Kesti et al. 2015,2.0,0.0,0.0,0.0,0,0,,0,0.0,,3,0.0,,,0.0,,0,20,22.5,0,20.0,13.33333333,,,0,410.0,,6000000.0,22.0,4.0,4.0,,,Y,Y,N,N,N,N,N,S,,10.1016/j.actbio.2014.09.033,0.0,0,0,0.0,0,0.0,0,0.0,,,N,Primary,97.0,Y,Y
99,Kesti et al. 2015,2.0,0.0,0.0,0.0,0,0,,0,0.0,,3,0.0,,,0.0,,0,20,22.5,0,20.0,13.33333333,,,0,410.0,,6000000.0,22.0,4.0,7.0,,,Y,Y,N,N,N,N,N,S,,10.1016/j.actbio.2014.09.033,0.0,0,0,0.0,0,0.0,0,0.0,,,N,Primary,97.0,Y,Y
100,Markstedt et al. 2015,0.5,0.0,0.0,0.0,0,0,,0,0.0,,0,2.0,,,90.0,0.0,0,0,600.0,0,40.0,,,5.0,0,300.0,,15000000.0,,22.0,1.0,,,N,Y,N,N,N,N,N,S,,10.1021/acs.biomac.5b00188,0.0,0,0,0.0,0,0.0,0,0.0,,1200.0,N,Primary,72.7,N,N
101,Markstedt et al. 2015,0.5,0.0,0.0,0.0,0,0,,0,0.0,,0,2.0,,,90.0,0.0,0,0,600.0,0,40.0,,,5.0,0,300.0,,15000000.0,,22.0,7.0,,,N,Y,N,N,N,N,N,S,,10.1021/acs.biomac.5b00188,0.0,0,0,0.0,0,0.0,0,0.0,443.96,1200.0,N,Primary,84.6,Y,Y
102,Shim et al. 2012,4.0,0.0,0.0,0.0,0,0,,0,0.0,,0,0.0,,,100.0,145.0,0,0,600.0,0,,0.01,,,0,250.0,,1000000.0,,22.0,1.0,,,Y,N,N,N,N,N,N,S,,10.1088/0960-1317/22/8/085014,0.0,0,0,0.0,0,0.0,0,0.0,624.48,750.0,N,Not_Primary,93.9,Y,Y
103,Shim et al. 2012,4.0,0.0,0.0,0.0,0,0,,0,0.0,,0,0.0,,,100.0,145.0,0,0,600.0,0,,0.01,,,0,250.0,,1000000.0,,22.0,7.0,,,Y,N,N,N,N,N,N,S,,10.1088/0960-1317/22/8/085014,0.0,0,0,0.0,0,0.0,0,0.0,68.27,750.0,N,Not_Primary,95.2,Y,Y
104,Shim et al. 2012,4.0,0.0,0.0,0.0,0,0,,0,0.0,,0,0.0,,,100.0,145.0,0,0,600.0,0,,0.01,,,0,250.0,,1000000.0,,22.0,1.0,,,Y,N,N,N,N,N,N,S,,10.1088/0960-1317/22/8/085014,0.0,0,0,0.0,0,0.0,0,0.0,611.93,750.0,N,Primary,89.5,Y,Y
105,Shim et al. 2012,4.0,0.0,0.0,0.0,0,0,,0,0.0,,0,0.0,,,100.0,145.0,0,0,600.0,0,,0.01,,,0,250.0,,1000000.0,,22.0,7.0,,,Y,N,N,N,N,N,N,S,,10.1088/0960-1317/22/8/085014,0.0,0,0,0.0,0,0.0,0,0.0,595.83,750.0,N,Primary,93.6,Y,Y
106,He et al. 2016,2.5,8.0,0.0,0.0,0,0,,0,0.0,,0,0.0,,,,0.0,0,0,300.0,0,,,,,0,400.0,,100000.0,37.0,5.0,1.0,,,Y,Y,N,N,N,N,N,C,,10.1038/srep29977,0.0,0,0,0.0,0,0.0,0,0.0,,,N,Not_Primary,92.0,Y,Y
107,He et al. 2016,2.5,8.0,0.0,0.0,0,0,,0,0.0,,0,0.0,,,,0.0,0,0,300.0,0,,,,,0,400.0,,100000.0,37.0,5.0,4.0,,,Y,Y,N,N,N,N,N,C,,10.1038/srep29977,0.0,0,0,0.0,0,0.0,0,0.0,,,N,Not_Primary,81.0,Y,Y
108,He et al. 2016,2.5,8.0,0.0,0.0,0,0,,0,0.0,,0,0.0,,,,0.0,0,0,300.0,0,,,,,0,400.0,,100000.0,37.0,5.0,7.0,,,Y,Y,N,N,N,N,N,C,,10.1038/srep29977,0.0,0,0,0.0,0,0.0,0,0.0,,,N,Not_Primary,60.3,N,N
109,Daly et al. 2016,3.5,0.0,0.0,0.0,0,0,,0,0.0,,0,0.0,,,50.0,0.0,0,0,900.0,0,200.0,,,,0,260.0,,20000000.0,21.0,,28.0,,,N,Y,N,Y,N,N,N,S,,10.1088/1758-5090/8/4/045002,0.0,0,0,0.0,0,0.0,0,0.0,,,N,Primary,74.0,N,N
110,Daly et al. 2016,0.0,0.0,0.0,0.0,0,0,,0,0.0,,0,0.0,,,0.0,0.0,0,0,900.0,0,200.0,,,,0,260.0,,20000000.0,37.0,,28.0,,,N,Y,N,N,N,N,N,S,,10.1088/1758-5090/8/4/045002,0.0,0,0,0.0,0,0.0,0,2.0,,,N,Primary,77.1,N,N
111,Daly et al. 2016,0.0,0.0,0.0,0.0,0,0,,0,0.0,,0,0.0,,,0.0,0.0,0,0,1800.0,900,140.0,,,,0,260.0,,20000000.0,21.0,,28.0,,,N,N,N,N,N,Y,N,S,,10.1088/1758-5090/8/4/045002,0.0,0,0,0.0,0,,0,0.0,,,N,Primary,72.4,N,N
112,Daly et al. 2016,0.0,0.0,10.0,0.0,0,0,,0,0.0,,0,0.0,,,0.0,0.0,0,0,1800.0,900,60.0,,,,0,260.0,,20000000.0,28.0,,28.0,,,N,Y,N,Y,N,Y,N,S,,10.1088/1758-5090/8/4/045002,0.0,0,0,0.0,0,0.0,0,0.0,,,N,Primary,78.0,N,N
113,Kirillova et al. 2017,3.0,0.0,0.0,2.0,0,0,,0,0.0,,0,0.0,,,0.0,0.0,0,0,0.0,120,,,,1.333,0,250.0,,500000.0,,22.0,1.0,,,N,Y,N,N,N,Y,N,S,,10.1002/adma.201703443,0.0,0,0,0.0,0,0.0,0,0.0,,,N,Not_Primary,97.3,Y,Y
114,Kirillova et al. 2017,3.0,0.0,0.0,2.0,0,0,,0,0.0,,0,0.0,,,0.0,0.0,0,0,0.0,120,,,,1.333,0,250.0,,500000.0,,22.0,2.0,,,N,Y,N,N,N,Y,N,S,,10.1002/adma.201703443,0.0,0,0,0.0,0,0.0,0,0.0,,,N,Not_Primary,98.0,Y,Y
115,Kirillova et al. 2017,3.0,0.0,0.0,2.0,0,0,,0,0.0,,0,0.0,,,0.0,0.0,0,0,0.0,120,,,,1.333,0,250.0,,500000.0,,22.0,7.0,,,N,Y,N,N,N,Y,N,S,,10.1002/adma.201703443,0.0,0,0,0.0,0,0.0,0,0.0,,,N,Not_Primary,98.0,Y,Y
116,Kirillova et al. 2017,3.0,0.0,0.0,2.0,0,0,,0,0.0,,0,0.0,,,0.0,0.0,0,0,0.0,120,,,,0.6667,0,250.0,,500000.0,,22.0,1.0,,,N,Y,N,N,N,Y,N,S,,10.1002/adma.201703443,0.0,0,0,0.0,0,0.0,0,0.0,,,N,Not_Primary,96.3,Y,Y
117,Kirillova et al. 2017,3.0,0.0,0.0,2.0,0,0,,0,0.0,,0,0.0,,,0.0,0.0,0,0,0.0,120,,,,0.6667,0,250.0,,500000.0,,22.0,2.0,,,N,Y,N,N,N,Y,N,S,,10.1002/adma.201703443,0.0,0,0,0.0,0,0.0,0,0.0,,,N,Not_Primary,96.3,Y,Y
118,Kirillova et al. 2017,3.0,0.0,0.0,2.0,0,0,,0,0.0,,0,0.0,,,0.0,0.0,0,0,0.0,120,,,,0.6667,0,250.0,,500000.0,,22.0,7.0,,,N,Y,N,N,N,Y,N,S,,10.1002/adma.201703443,0.0,0,0,0.0,0,0.0,0,0.0,,,N,Not_Primary,97.3,Y,Y
119,Kirillova et al. 2017,3.0,0.0,0.0,2.0,0,0,,0,0.0,,0,0.0,,,0.0,0.0,0,0,0.0,120,,,,1.333,0,250.0,,500000.0,,22.0,1.0,,,N,Y,N,N,N,Y,N,S,,10.1002/adma.201703443,0.0,0,0,0.0,0,0.0,0,0.0,,,N,Not_Primary,97.6,Y,Y
120,Kirillova et al. 2017,3.0,0.0,0.0,2.0,0,0,,0,0.0,,0,0.0,,,0.0,0.0,0,0,0.0,120,,,,1.333,0,250.0,,500000.0,,22.0,2.0,,,N,Y,N,N,N,Y,N,S,,10.1002/adma.201703443,0.0,0,0,0.0,0,0.0,0,0.0,,,N,Not_Primary,95.7,Y,Y
121,Kirillova et al. 2017,3.0,0.0,0.0,2.0,0,0,,0,0.0,,0,0.0,,,0.0,0.0,0,0,0.0,120,,,,1.333,0,250.0,,500000.0,,22.0,7.0,,,N,Y,N,N,N,Y,N,S,,10.1002/adma.201703443,0.0,0,0,0.0,0,0.0,0,0.0,,,N,Not_Primary,96.3,Y,Y
122,Kirillova et al. 2017,3.0,0.0,0.0,2.0,0,0,,0,0.0,,0,0.0,,,0.0,0.0,0,0,0.0,120,,,,0.6667,0,250.0,,500000.0,,22.0,1.0,,,N,Y,N,N,N,Y,N,S,,10.1002/adma.201703443,0.0,0,0,0.0,0,0.0,0,0.0,,,N,Not_Primary,96.3,Y,Y
123,Kirillova et al. 2017,3.0,0.0,0.0,2.0,0,0,,0,0.0,,0,0.0,,,0.0,0.0,0,0,0.0,120,,,,0.6667,0,250.0,,500000.0,,22.0,2.0,,,N,Y,N,N,N,Y,N,S,,10.1002/adma.201703443,0.0,0,0,0.0,0,0.0,0,0.0,,,N,Not_Primary,96.3,Y,Y
124,Kirillova et al. 2017,3.0,0.0,0.0,2.0,0,0,,0,0.0,,0,0.0,,,0.0,0.0,0,0,0.0,120,,,,0.6667,0,250.0,,500000.0,,22.0,7.0,,,N,Y,N,N,N,Y,N,S,,10.1002/adma.201703443,0.0,0,0,0.0,0,0.0,0,0.0,,,N,Not_Primary,96.3,Y,Y
125,Kirillova et al. 2017,3.0,0.0,0.0,2.0,0,0,,0,0.0,,0,0.0,,,0.0,0.0,0,0,0.0,120,,,,0.6667,0,250.0,,500000.0,,22.0,1.0,,,N,Y,N,N,N,Y,N,S,,10.1002/adma.201703443,0.0,0,0,0.0,0,0.0,0,0.0,,,N,Not_Primary,98.1,Y,Y
126,Kirillova et al. 2017,3.0,0.0,0.0,2.0,0,0,,0,0.0,,0,0.0,,,0.0,0.0,0,0,0.0,120,,,,0.6667,0,250.0,,500000.0,,22.0,2.0,,,N,Y,N,N,N,Y,N,S,,10.1002/adma.201703443,0.0,0,0,0.0,0,0.0,0,0.0,,,N,Not_Primary,95.4,Y,Y
127,Kirillova et al. 2017,3.0,0.0,0.0,2.0,0,0,,0,0.0,,0,0.0,,,0.0,0.0,0,0,0.0,120,,,,0.6667,0,250.0,,500000.0,,22.0,7.0,,,N,Y,N,N,N,Y,N,S,,10.1002/adma.201703443,0.0,0,0,0.0,0,0.0,0,0.0,,,N,Not_Primary,95.4,Y,Y
128,Yang et al. 2018,10.0,0.0,0.0,0.0,0,0,,0,0.0,,0,0.0,,,,0.0,0,0,,0,,,,,0,260.0,,10000000.0,,,14.0,,,Y,N,N,N,N,N,N,S,,10.1021/acsami.7b16059,0.0,0,0,0.0,0,0.0,0,0.0,,,N,Primary,71.9,N,N
129,Yang et al. 2018,10.0,0.0,0.0,0.0,0,0,,0,0.0,,0,0.0,,,,0.0,0,0,,0,,,,,0,260.0,,10000000.0,,,14.0,,,Y,N,N,N,N,N,N,S,,10.1021/acsami.7b16059,0.0,0,0,0.0,0,0.0,0,1.5,,,N,Primary,77.8,N,N
130,Yang et al. 2018,10.0,0.0,0.0,0.0,0,0,,0,1.5,,0,0.0,,,,0.0,0,0,,0,,,,,0,260.0,,10000000.0,,,14.0,,,Y,N,N,N,N,N,N,S,,10.1021/acsami.7b16059,0.0,0,0,0.0,0,0.0,0,0.0,,,N,Primary,91.2,Y,Y
131,Demirtaş et al. 2017,3.0,0.0,0.0,0.0,0,0,,0,0.0,,0,0.0,,,,0.0,0,0,900.0,0,,,,,0,1200.0,,30000000.0,,,3.0,,,N,Y,N,Y,N,N,N,S,,10.1088/1758-5090/aa7b1d,0.0,0,0,0.0,0,0.0,0,0.0,,,N,Not_Primary,89.3,Y,Y
132,Demirtaş et al. 2017,3.0,0.0,0.0,0.0,0,0,,0,0.0,,0,0.0,,,,0.0,0,0,900.0,0,,,,,0,1200.0,,30000000.0,,,9.0,,,N,Y,N,Y,N,N,N,S,,10.1088/1758-5090/aa7b1d,0.0,0,0,0.0,0,0.0,0,0.0,,,N,Not_Primary,91.0,Y,Y
133,Demirtaş et al. 2017,3.0,0.0,0.0,2.0,0,0,,0,0.0,,0,0.0,,,,0.0,0,0,900.0,0,,,,,0,1200.0,,30000000.0,,,3.0,,,N,Y,N,Y,N,N,N,S,,10.1088/1758-5090/aa7b1d,0.0,0,0,0.0,0,0.0,0,0.0,,,N,Not_Primary,93.2,Y,Y
134,Demirtaş et al. 2017,3.0,0.0,0.0,2.0,0,0,,0,0.0,,0,0.0,,,,0.0,0,0,900.0,0,,,,,0,1200.0,,30000000.0,,,9.0,,,N,Y,N,Y,N,N,N,S,,10.1088/1758-5090/aa7b1d,0.0,0,0,0.0,0,0.0,0,0.0,,,N,Not_Primary,93.0,Y,Y
135,Demirtaş et al. 2017,0.0,0.0,0.0,0.0,0,0,,0,0.0,,0,0.0,,,0.0,0.0,0,0,0.0,0,,,,,0,1200.0,,30000000.0,,,3.0,,,N,Y,N,N,N,N,N,S,,10.1088/1758-5090/aa7b1d,0.0,2,0,0.0,0,0.0,0,0.0,,,N,Not_Primary,90.4,Y,Y
136,Demirtaş et al. 2017,0.0,0.0,0.0,0.0,0,0,,0,0.0,,0,0.0,,,0.0,0.0,0,0,0.0,0,,,,,0,1200.0,,30000000.0,,,9.0,,,N,Y,N,N,N,N,N,S,,10.1088/1758-5090/aa7b1d,0.0,2,0,0.0,0,0.0,0,0.0,,,N,Not_Primary,95.0,Y,Y
137,Demirtaş et al. 2017,0.0,0.0,0.0,2.0,0,0,,0,0.0,,0,0.0,,,0.0,0.0,0,0,0.0,0,,,,,0,1200.0,,30000000.0,,,3.0,,,N,Y,N,N,N,N,N,S,,10.1088/1758-5090/aa7b1d,0.0,2,0,0.0,0,0.0,0,0.0,,,N,Not_Primary,91.3,Y,Y
138,Demirtaş et al. 2017,0.0,0.0,0.0,2.0,0,0,,0,0.0,,0,0.0,,,0.0,0.0,0,0,0.0,0,,,,,0,1200.0,,30000000.0,,,9.0,,,N,Y,N,N,N,N,N,S,,10.1088/1758-5090/aa7b1d,0.0,2,0,0.0,0,0.0,0,0.0,,,N,Not_Primary,94.5,Y,Y
139,Kilian et al. 2020,3.0,0.0,0.0,0.0,0,0,,0,0.0,,0,9.0,,,100.0,0.0,0,0,600.0,0,90.0,,,10.0,0,410.0,,700000.0,,,21.0,,,Y,N,N,N,N,N,N,C,,10.1038/s41598-020-65050-9,0.0,0,0,0.0,0,0.0,0,0.0,774.06,700.0,N,Primary,76.0,N,N
140,Kilian et al. 2020,3.0,0.0,0.0,0.0,0,0,,0,0.0,,0,9.0,,,100.0,0.0,0,0,600.0,0,90.0,,,10.0,0,410.0,,700000.0,,,7.0,,,Y,N,N,N,N,N,N,C,,10.1038/s41598-020-65050-9,0.0,0,0,0.0,0,0.0,0,0.0,666.599,700.0,N,Primary,66.4,N,N
141,Kilian et al. 2020,3.0,0.0,0.0,0.0,0,0,,0,0.0,,0,9.0,,,100.0,0.0,0,0,600.0,0,90.0,,,10.0,0,410.0,,700000.0,,,1.0,,,Y,N,N,N,N,N,N,C,,10.1038/s41598-020-65050-9,0.0,0,0,0.0,0,0.0,0,0.0,,700.0,N,Primary,68.0,N,N
142,Kilian et al. 2020,3.0,0.0,0.0,0.0,0,0,,0,0.0,,0,9.0,,,100.0,0.0,0,0,600.0,0,90.0,,,10.0,0,410.0,,700000.0,,,1.0,,,Y,N,N,N,N,N,N,C,,10.1038/s41598-020-65050-9,0.0,0,0,0.0,0,0.0,0,0.0,,700.0,N,Primary,68.3,N,N
143,Kilian et al. 2020,3.0,0.0,0.0,0.0,0,0,,0,0.0,,0,9.0,,,100.0,0.0,0,0,600.0,0,90.0,,,10.0,0,410.0,,700000.0,,,7.0,,,Y,N,N,N,N,N,N,C,,10.1038/s41598-020-65050-9,0.0,0,0,0.0,0,0.0,0,0.0,708.89,700.0,N,Primary,66.8,N,N
144,Kilian et al. 2020,3.0,0.0,0.0,0.0,0,0,,0,0.0,,0,9.0,,,100.0,0.0,0,0,600.0,0,90.0,,,10.0,0,410.0,,700000.0,,,21.0,,,Y,N,N,N,N,N,N,C,,10.1038/s41598-020-65050-9,0.0,0,0,0.0,0,0.0,0,0.0,910.8,700.0,N,Primary,76.7,N,N
145,Kilian et al. 2020,3.0,0.0,0.0,0.0,0,0,,0,0.0,,0,9.0,,,100.0,0.0,0,0,600.0,0,90.0,,,10.0,0,410.0,,700000.0,,,1.0,,,Y,N,N,N,N,N,N,C,,10.1038/s41598-020-65050-9,0.0,0,0,0.0,0,0.0,0,0.0,342.708,700.0,N,Primary,53.7,N,N
146,Kilian et al. 2020,3.0,0.0,0.0,0.0,0,0,,0,0.0,,0,9.0,,,100.0,0.0,0,0,600.0,0,90.0,,,10.0,0,410.0,,700000.0,,,7.0,,,Y,N,N,N,N,N,N,C,,10.1038/s41598-020-65050-9,0.0,0,0,0.0,0,0.0,0,0.0,333.28,700.0,N,Primary,49.5,N,N
147,Kilian et al. 2020,3.0,0.0,0.0,0.0,0,0,,0,0.0,,0,9.0,,,100.0,0.0,0,0,600.0,0,90.0,,,10.0,0,410.0,,700000.0,,,21.0,,,Y,N,N,N,N,N,N,C,,10.1038/s41598-020-65050-9,0.0,0,0,0.0,0,0.0,0,0.0,,700.0,N,Primary,43.9,N,N
148,Kilian et al. 2020,3.0,0.0,0.0,0.0,0,0,,0,0.0,,0,9.0,,,100.0,0.0,0,0,600.0,0,90.0,,,10.0,0,410.0,,700000.0,,,1.0,,,Y,N,N,N,N,N,N,C,,10.1038/s41598-020-65050-9,0.0,0,0,0.0,0,0.0,0,0.0,362.06,700.0,N,Primary,46.8,N,N
149,Kilian et al. 2020,3.0,0.0,0.0,0.0,0,0,,0,0.0,,0,9.0,,,100.0,0.0,0,0,600.0,0,90.0,,,10.0,0,410.0,,700000.0,,,7.0,,,Y,N,N,N,N,N,N,C,,10.1038/s41598-020-65050-9,0.0,0,0,0.0,0,0.0,0,0.0,348.62,700.0,N,Primary,46.3,N,N
150,Kilian et al. 2020,3.0,0.0,0.0,0.0,0,0,,0,0.0,,0,9.0,,,100.0,0.0,0,0,600.0,0,90.0,,,10.0,0,410.0,,700000.0,,,21.0,,,Y,N,N,N,N,N,N,C,,10.1038/s41598-020-65050-9,0.0,0,0,0.0,0,0.0,0,0.0,,700.0,N,Primary,44.4,N,N
151,Kilian et al. 2020,3.0,0.0,0.0,0.0,0,0,,0,0.0,,0,9.0,,,100.0,0.0,0,0,600.0,0,90.0,,,10.0,0,410.0,,700000.0,,,1.0,,,Y,N,N,N,N,N,N,C,,10.1038/s41598-020-65050-9,0.0,0,0,0.0,0,0.0,0,0.0,,700.0,N,Primary,58.6,N,N
152,Kilian et al. 2020,3.0,0.0,0.0,0.0,0,0,,0,0.0,,0,9.0,,,100.0,0.0,0,0,600.0,0,90.0,,,10.0,0,410.0,,700000.0,,,7.0,,,Y,N,N,N,N,N,N,C,,10.1038/s41598-020-65050-9,0.0,0,0,0.0,0,0.0,0,0.0,,700.0,N,Primary,67.1,N,N
153,Kilian et al. 2020,3.0,0.0,0.0,0.0,0,0,,0,0.0,,0,9.0,,,100.0,0.0,0,0,600.0,0,90.0,,,10.0,0,410.0,,700000.0,,,21.0,,,Y,N,N,N,N,N,N,C,,10.1038/s41598-020-65050-9,0.0,0,0,0.0,0,0.0,0,0.0,871.1,700.0,N,Primary,45.8,N,N
154,Kilian et al. 2020,3.0,0.0,0.0,0.0,0,0,,0,0.0,,0,9.0,,,100.0,0.0,0,0,600.0,0,90.0,,,10.0,0,410.0,,700000.0,,,1.0,,,Y,N,N,N,N,N,N,C,,10.1038/s41598-020-65050-9,0.0,0,0,0.0,0,0.0,0,0.0,336.12,700.0,N,Primary,49.4,N,N
155,Kilian et al. 2020,3.0,0.0,0.0,0.0,0,0,,0,0.0,,0,9.0,,,100.0,0.0,0,0,600.0,0,90.0,,,10.0,0,410.0,,700000.0,,,7.0,,,Y,N,N,N,N,N,N,C,,10.1038/s41598-020-65050-9,0.0,0,0,0.0,0,0.0,0,0.0,366.04,700.0,N,Primary,46.7,N,N
156,Kilian et al. 2020,3.0,0.0,0.0,0.0,0,0,,0,0.0,,0,9.0,,,100.0,0.0,0,0,600.0,0,90.0,,,10.0,0,410.0,,700000.0,,,21.0,,,Y,N,N,N,N,N,N,C,,10.1038/s41598-020-65050-9,0.0,0,0,0.0,0,0.0,0,0.0,903.52,700.0,N,Primary,41.2,N,N
157,Kolesky et al. 2014,0.0,0.0,15.0,0.0,0,0,,0,0.0,,0,0.0,,,0.0,0.0,0,0,0.0,60,275.8,,,5.5,0,200.0,,2000000.0,22.0,15.0,0.0,,,Y,N,N,N,N,Y,N,C,,10.1002/adma.201305506,0.0,0,0,0.0,0,0.0,0,0.0,223.36,,N,Primary,70.0,N,N
158,Kolesky et al. 2014,0.0,0.0,15.0,0.0,0,0,,0,0.0,,0,0.0,,,0.0,0.0,0,0,0.0,60,275.8,,,5.5,0,200.0,,2000000.0,22.0,15.0,1.0,,,Y,N,N,N,N,Y,N,C,,10.1002/adma.201305506,0.0,0,0,0.0,0,0.0,0,0.0,,,N,Primary,75.0,N,N
159,Kolesky et al. 2014,0.0,0.0,15.0,0.0,0,0,,0,0.0,,0,0.0,,,0.0,0.0,0,0,0.0,60,275.8,,,5.5,0,200.0,,2000000.0,22.0,15.0,3.0,,,Y,N,N,N,N,Y,N,C,,10.1002/adma.201305506,0.0,0,0,0.0,0,0.0,0,0.0,486.18,,N,Primary,77.5,N,N
160,Kolesky et al. 2014,0.0,0.0,15.0,0.0,0,0,,0,0.0,,0,0.0,,,0.0,0.0,0,0,0.0,60,275.8,,,5.5,0,200.0,,2000000.0,22.0,15.0,5.0,,,Y,N,N,N,N,Y,N,C,,10.1002/adma.201305506,0.0,0,0,0.0,0,0.0,0,0.0,,,N,Primary,77.5,N,N
161,Kolesky et al. 2014,0.0,0.0,15.0,0.0,0,0,,0,0.0,,0,0.0,,,0.0,0.0,0,0,0.0,60,275.8,,,5.5,0,200.0,,2000000.0,22.0,15.0,7.0,,,Y,N,N,N,N,Y,N,C,,10.1002/adma.201305506,0.0,0,0,0.0,0,0.0,0,0.0,,,N,Primary,81.0,Y,Y
162,Kolesky et al. 2014,0.0,0.0,15.0,0.0,0,0,,0,0.0,,0,0.0,,,0.0,0.0,0,0,0.0,60,275.8,,,5.5,0,200.0,,2000000.0,22.0,15.0,0.0,,,Y,N,N,N,N,Y,N,C,,10.1002/adma.201305506,0.0,0,0,0.0,0,0.0,0,0.0,238.61,,N,Primary,61.0,N,N
163,Kolesky et al. 2014,0.0,0.0,15.0,0.0,0,0,,0,0.0,,0,0.0,,,0.0,0.0,0,0,0.0,60,275.8,,,5.5,0,200.0,,2000000.0,22.0,15.0,1.0,,,Y,N,N,N,N,Y,N,C,,10.1002/adma.201305506,0.0,0,0,0.0,0,0.0,0,0.0,,,N,Primary,66.0,N,N
164,Kolesky et al. 2014,0.0,0.0,15.0,0.0,0,0,,0,0.0,,0,0.0,,,0.0,0.0,0,0,0.0,60,275.8,,,5.5,0,200.0,,2000000.0,22.0,15.0,3.0,,,Y,N,N,N,N,Y,N,C,,10.1002/adma.201305506,0.0,0,0,0.0,0,0.0,0,0.0,519.54,,N,Primary,75.5,N,N
165,Kolesky et al. 2014,0.0,0.0,15.0,0.0,0,0,,0,0.0,,0,0.0,,,0.0,0.0,0,0,0.0,60,275.8,,,5.5,0,200.0,,2000000.0,22.0,15.0,5.0,,,Y,N,N,N,N,Y,N,C,,10.1002/adma.201305506,0.0,0,0,0.0,0,0.0,0,0.0,,,N,Primary,81.0,Y,Y
166,Kolesky et al. 2014,0.0,0.0,15.0,0.0,0,0,,0,0.0,,0,0.0,,,0.0,0.0,0,0,0.0,60,275.8,,,5.5,0,200.0,,2000000.0,22.0,15.0,7.0,,,Y,N,N,N,N,Y,N,C,,10.1002/adma.201305506,0.0,0,0,0.0,0,0.0,0,0.0,,,N,Primary,82.0,Y,Y
167,Duan et al. 2013,5.0,6.0,0.0,0.0,0,0,,0,0.0,,0,0.0,,,300.0,0.0,0,0,600.0,0,,,,5.0,0,800.0,,10000000.0,,22.0,7.0,,,N,N,N,Y,N,N,N,S,,10.1002/jbm.a.34420,0.0,0,0,0.0,0,0.0,0,0.0,1001.65,,N,Primary,84.6,Y,Y
168,Duan et al. 2013,5.0,6.0,0.0,0.0,0,0,,0,0.0,,0,0.0,,,300.0,0.0,0,0,600.0,0,,,,5.0,0,800.0,,10000000.0,,22.0,7.0,,,N,N,N,Y,N,N,N,S,,10.1002/jbm.a.34420,0.0,0,0,0.0,0,0.0,0,0.0,1001.65,,N,Primary,81.4,Y,Y
169,Bertassoni et al. 2014,0.0,10.0,0.0,0.0,0,0,,0,0.0,,0,0.0,,,0.0,0.0,0,0,0.0,15,,2.0,,,0,500.0,,1500000.0,,22.0,1.0,,,N,N,N,Y,N,N,N,S,,10.1088/1758-5082/6/2/024105,0.0,0,0,0.0,0,0.0,0,0.0,,,N,Not_Primary,90.6,Y,Y
170,Bertassoni et al. 2014,0.0,10.0,0.0,0.0,0,0,,0,0.0,,0,0.0,,,0.0,0.0,0,0,0.0,30,,2.0,,,0,500.0,,1500000.0,,22.0,1.0,,,N,N,N,Y,N,N,N,S,,10.1088/1758-5082/6/2/024105,0.0,0,0,0.0,0,0.0,0,0.0,,,N,Not_Primary,85.7,Y,Y
171,Bertassoni et al. 2014,0.0,10.0,0.0,0.0,0,0,,0,0.0,,0,0.0,,,0.0,0.0,0,0,0.0,60,,2.0,,,0,500.0,,1500000.0,,22.0,1.0,,,N,N,N,Y,N,N,N,S,,10.1088/1758-5082/6/2/024105,0.0,0,0,0.0,0,0.0,0,0.0,,,N,Not_Primary,68.2,N,N
172,Bertassoni et al. 2014,0.0,10.0,0.0,0.0,0,0,,0,0.0,,0,0.0,,,0.0,0.0,0,0,0.0,15,,2.0,,,0,500.0,,1500000.0,,22.0,4.0,,,N,N,N,Y,N,N,N,S,,10.1088/1758-5082/6/2/024105,0.0,0,0,0.0,0,0.0,0,0.0,,,N,Not_Primary,83.9,Y,Y
173,Bertassoni et al. 2014,0.0,10.0,0.0,0.0,0,0,,0,0.0,,0,0.0,,,0.0,0.0,0,0,0.0,30,,2.0,,,0,500.0,,1500000.0,,22.0,4.0,,,N,N,N,Y,N,N,N,S,,10.1088/1758-5082/6/2/024105,0.0,0,0,0.0,0,0.0,0,0.0,,,N,Not_Primary,94.1,Y,Y
174,Bertassoni et al. 2014,0.0,10.0,0.0,0.0,0,0,,0,0.0,,0,0.0,,,0.0,0.0,0,0,0.0,60,,2.0,,,0,500.0,,1500000.0,,22.0,4.0,,,N,N,N,Y,N,N,N,S,,10.1088/1758-5082/6/2/024105,0.0,0,0,0.0,0,0.0,0,0.0,,,N,Not_Primary,96.9,Y,Y
175,Bertassoni et al. 2014,0.0,10.0,0.0,0.0,0,0,,0,0.0,,0,0.0,,,0.0,0.0,0,0,0.0,15,,2.0,,,0,500.0,,1500000.0,,22.0,8.0,,,N,N,N,Y,N,N,N,S,,10.1088/1758-5082/6/2/024105,0.0,0,0,0.0,0,0.0,0,0.0,498.2,,N,Not_Primary,90.3,Y,Y
176,Bertassoni et al. 2014,0.0,10.0,0.0,0.0,0,0,,0,0.0,,0,0.0,,,0.0,0.0,0,0,0.0,30,,2.0,,,0,500.0,,1500000.0,,22.0,8.0,,,N,N,N,Y,N,N,N,S,,10.1088/1758-5082/6/2/024105,0.0,0,0,0.0,0,0.0,0,0.0,466.5,,N,Not_Primary,84.9,Y,Y
177,Bertassoni et al. 2014,0.0,10.0,0.0,0.0,0,0,,0,0.0,,0,0.0,,,0.0,0.0,0,0,0.0,60,,2.0,,,0,500.0,,1500000.0,,22.0,8.0,,,N,N,N,Y,N,N,N,S,,10.1088/1758-5082/6/2/024105,0.0,0,0,0.0,0,0.0,0,0.0,466.6,,N,Not_Primary,74.9,N,N
178,Das et al. 2015,0.0,15.0,0.0,0.0,0,0,,0,0.0,,0,0.0,,,0.0,0.0,0,0,0.0,0,225.0,1.0,,,0,250.0,,3500000.0,28.0,18.0,1.0,,,Y,Y,N,N,Y,N,Y,S,,10.1016/j.actbio.2014.09.023,8.0,0,0,0.0,0,0.0,0,0.0,319.21,700.0,N,Primary,96.2,Y,Y
179,Das et al. 2015,0.0,15.0,0.0,0.0,0,0,,0,0.0,,0,0.0,,,0.0,0.0,0,0,0.0,0,225.0,1.0,,,0,250.0,,3500000.0,28.0,18.0,7.0,,,Y,Y,N,N,Y,N,Y,S,,10.1016/j.actbio.2014.09.023,8.0,0,0,0.0,0,0.0,0,0.0,334.34,700.0,N,Primary,95.2,Y,Y
180,Das et al. 2015,0.0,15.0,0.0,0.0,0,0,,0,0.0,,0,0.0,,,0.0,0.0,0,0,0.0,0,225.0,1.0,,,0,250.0,,3500000.0,28.0,18.0,14.0,,,Y,Y,N,N,Y,N,Y,S,,10.1016/j.actbio.2014.09.023,8.0,0,0,0.0,0,0.0,0,0.0,527.77,700.0,N,Primary,90.1,Y,Y
