Repository: koookie2/Tissue-Inkovation

## Overview
Hello Inkovators! Tissue Inkovation is a machine learning project created for the TJHSST's 2025 Biocode Hackathon. The goal was to design a user-friendly page for users to access this model. This page provides a more convenient way to get predictions for bioink printability and viability. The highest-accuracy model attained an F1 score of 0.9919, which signifies a strong balance in the model's precision and accuracy.

Here is the Google Colab link for the project's development (NOT FINAL MODEL)! https://colab.research.google.com/drive/1G-n0ONwAnO7ySxkZGCSGHe7PN0fNpbJ3?usp=sharing.

File: raw_merged_bioprinting_data.csv (part 2 of 4)
,Reference,Final_Alginate_Conc_(%w/v),Final_Gelatin_Conc_(%w/v),Final_GelMA_Conc_(%w/v),Final_Hyaluronic_Acid_Conc_(%w/v),Final_MeHA_Conc_(%w/v),Final_NorHA_Conc_(%w/v),Final_Fibronin/Fibrinogen_Conc_(%w/v),Final_P127_Conc_(%w/v),Final_Collagen_Conc_(%w/v),Final_TCP_Conc_(%w/v)_(%w/v),Final_Gellan_Conc_(%w/v),Final_Nano/Methycellulose_Conc_(%w/v),PEGDA_Conc_(%w/v),Agarose_Conc_(%w/v),CaCl2_Conc_(mM),NaCl2_Conc_(mM),BaCl2_Conc_(mM),SrCl2_Conc_(mM),Physical_Crosslinking_Durantion_(s),Photocrosslinking_Duration_(s),Extrusion_Pressure (kPa),Extrusion_Rate_Lengthwise_(mm/s),Extrusion_Rate_Volume-wise_(mL/s),Nozzle_Movement_Speed_(mm/s),Inner_Nozzle_Outer_Diameter_(µm),Outer_Nozzle_Inner_Diameter_(µm),Filament_Diameter_(µm),Cell_Density_(cells/mL),Syringe_Temperature_(°C),Substrate_Temperature_(°C),Days_Observed,Construct_Base_Area_(mm^2),Construct_Total_Thickness_(mm),Cell_Culture_Medium_Used?,DI_Water_Used?,Precrosslinking_Solution_Used?,Saline_Solution_Used?,EtOH_Solution_Used?,Photoinitiator_Used?,Enzymatic_Crosslinker_Used?,Conical_or_Straight_Nozzle,Acceptable_Filament_Diameter_(Yes/No),DOI,Final_Fibroin/Fibrinogen_Conc_(%w/v),Final_Chitosan_Conc_(%w/v),Final_CS-AEMA_Conc_(%w/v),Final_TCP_Conc_(%w/v),Final_PEGTA_Conc_(%w/v),Final_PEGMA_Conc_(%w/v),Final_PEGDA_Conc_(%w/v),Final_Agarose_Conc_(%w/v),Fiber_Diameter_(µm),Fiber_Spacing_(µm),Matrigel_Used?,Primary/Not_Primary,Viability_at_time_of_observation_(%),Acceptable_Viability_(Yes/No),Acceptable_Pressure_(Yes/No)
181,Das et al. 2015,0.0,15.0,0.0,0.0,0,0,,0,0.0,,0,0.0,,,0.0,0.0,0,0,0.0,0,225.0,1.0,,,0,250.0,,3500000.0,28.0,18.0,30.0,,,Y,Y,N,N,Y,N,Y,S,,10.1016/j.actbio.2014.09.023,8.0,0,0,0.0,0,0.0,0,0.0,517.29,700.0,N,Primary,86.7,Y,Y
182,Chung et al. 2013,2.0,10.0,0.0,0.0,0,0,,0,0.0,,0,0.0,,,,0.0,0,0,600.0,0,55.16,1.666666667,,,0,200.0,,500000.0,5.0,25.0,0.041666667,,,N,N,N,Y,N,N,N,S,,10.1039/C3BM00012E,0.0,0,0,0.0,0,0.0,0,0.0,,1040.0,N,Primary,95.0,Y,Y
183,Chung et al. 2013,2.0,10.0,0.0,0.0,0,0,,0,0.0,,0,0.0,,,,0.0,0,0,600.0,0,110.32,1.666666667,,,0,200.0,,500000.0,5.0,25.0,0.041666667,,,N,N,N,Y,N,N,N,S,,10.1039/C3BM00012E,0.0,0,0,0.0,0,0.0,0,0.0,,1040.0,N,Primary,97.0,Y,Y
184,Chung et al. 2013,2.0,10.0,0.0,0.0,0,0,,0,0.0,,0,0.0,,,,0.0,0,0,600.0,0,165.47,1.666666667,,,0,200.0,,500000.0,5.0,25.0,0.041666667,,,N,N,N,Y,N,N,N,S,,10.1039/C3BM00012E,0.0,0,0,0.0,0,0.0,0,0.0,,1040.0,N,Primary,92.0,Y,Y
185,Chung et al. 2013,2.0,10.0,0.0,0.0,0,0,,0,0.0,,0,0.0,,,,0.0,0,0,600.0,0,55.16,1.666666667,,,0,200.0,,500000.0,5.0,25.0,2.0,,,N,N,N,Y,N,N,N,S,,10.1039/C3BM00012E,0.0,0,0,0.0,0,0.0,0,0.0,,1040.0,N,Primary,95.0,Y,Y
186,Chung et al. 2013,2.0,10.0,0.0,0.0,0,0,,0,0.0,,0,0.0,,,,0.0,0,0,600.0,0,110.32,1.666666667,,,0,200.0,,500000.0,5.0,25.0,2.0,,,N,N,N,Y,N,N,N,S,,10.1039/C3BM00012E,0.0,0,0,0.0,0,0.0,0,0.0,,1040.0,N,Primary,98.0,Y,Y
187,Chung et al. 2013,2.0,10.0,0.0,0.0,0,0,,0,0.0,,0,0.0,,,,0.0,0,0,600.0,0,165.47,1.666666667,,,0,200.0,,500000.0,5.0,25.0,2.0,,,N,N,N,Y,N,N,N,S,,10.1039/C3BM00012E,0.0,0,0,0.0,0,0.0,0,0.0,,1040.0,N,Primary,96.0,Y,Y
188,Yin et al. 2018,0.0,8.0,5.0,0.0,0,0,,0,0.0,,0,0.0,,,0.0,0.0,0,0,0.0,120,150.0,5.0,,5.0,0,260.0,,5000000.0,20.0,3.5,0.0,,,N,Y,N,Y,N,Y,N,S,,10.1021/acsami.7b16059,0.0,0,0,0.0,0,0.0,0,0.0,625.71,750.0,N,Primary,93.1,Y,Y
189,Yin et al. 2018,0.0,8.0,5.0,0.0,0,0,,0,0.0,,0,0.0,,,0.0,0.0,0,0,0.0,120,150.0,5.0,,5.0,0,260.0,,5000000.0,20.0,3.5,3.0,,,N,Y,N,Y,N,Y,N,S,,10.1021/acsami.7b16059,0.0,0,0,0.0,0,0.0,0,0.0,630.01,750.0,N,Primary,94.7,Y,Y
190,Yin et al. 2018,0.0,8.0,5.0,0.0,0,0,,0,0.0,,0,0.0,,,0.0,0.0,0,0,0.0,120,150.0,5.0,,5.0,0,260.0,,5000000.0,20.0,3.5,7.0,,,N,Y,N,Y,N,Y,N,S,,10.1021/acsami.7b16059,0.0,0,0,0.0,0,0.0,0,0.0,713,750.0,N,Primary,92.9,Y,Y
191,Yin et al. 2018,0.0,0.0,5.0,0.0,0,0,,0,0.0,,0,0.0,,,0.0,0.0,0,0,0.0,120,150.0,5.0,,5.0,0,260.0,,5000000.0,20.0,3.5,0.0,,,N,Y,N,Y,N,Y,N,S,,10.1021/acsami.7b16059,0.0,0,0,0.0,0,0.0,0,0.0,620.95,750.0,N,Primary,92.5,Y,Y
192,Yin et al. 2018,0.0,0.0,5.0,0.0,0,0,,0,0.0,,0,0.0,,,0.0,0.0,0,0,0.0,120,150.0,5.0,,5.0,0,260.0,,5000000.0,20.0,3.5,3.0,,,N,Y,N,Y,N,Y,N,S,,10.1021/acsami.7b16059,0.0,0,0,0.0,0,0.0,0,0.0,682.35,750.0,N,Primary,94.7,Y,Y
193,Yin et al. 2018,0.0,0.0,5.0,0.0,0,0,,0,0.0,,0,0.0,,,0.0,0.0,0,0,0.0,120,150.0,5.0,,5.0,0,260.0,,5000000.0,20.0,3.5,7.0,,,N,Y,N,Y,N,Y,N,S,,10.1021/acsami.7b16059,0.0,0,0,0.0,0,0.0,0,0.0,592.02,750.0,N,Primary,94.4,Y,Y
194,Yin et al. 2018,0.0,0.0,30.0,0.0,0,0,,0,0.0,,0,0.0,,,0.0,0.0,0,0,0.0,120,150.0,5.0,,5.0,0,260.0,,5000000.0,20.0,3.5,0.0,,,N,Y,N,Y,N,Y,N,S,,10.1021/acsami.7b16059,0.0,0,0,0.0,0,0.0,0,0.0,462.65,750.0,N,Primary,62.7,N,N
195,Yin et al. 2018,0.0,0.0,30.0,0.0,0,0,,0,0.0,,0,0.0,,,0.0,0.0,0,0,0.0,120,150.0,5.0,,5.0,0,260.0,,5000000.0,20.0,3.5,3.0,,,N,Y,N,Y,N,Y,N,S,,10.1021/acsami.7b16059,0.0,0,0,0.0,0,0.0,0,0.0,460.74,750.0,N,Primary,67.9,N,N
196,Yin et al. 2018,0.0,0.0,30.0,0.0,0,0,,0,0.0,,0,0.0,,,0.0,0.0,0,0,0.0,120,150.0,5.0,,5.0,0,260.0,,5000000.0,20.0,3.5,7.0,,,N,Y,N,Y,N,Y,N,S,,10.1021/acsami.7b16059,0.0,0,0,0.0,0,0.0,0,0.0,542.53,750.0,N,Primary,70.4,N,N
197,Liu et al. 2017,0.0,0.0,3.0,0.0,0,0,,0,0.0,,0,0.0,,,0.0,0.0,0,0,0.0,30,,,1.666666667,6.666666667,0,210.0,,4000000.0,21.0,21.0,1.0,,,N,N,N,Y,N,Y,N,C,,10.1002/adhm.201601451,0.0,0,0,0.0,0,0.0,0,0.0,636.51,,N,Primary,88.7,Y,Y
198,Liu et al. 2017,0.0,0.0,4.0,0.0,0,0,,0,0.0,,0,0.0,,,0.0,0.0,0,0,0.0,30,,,1.666666667,6.666666667,0,210.0,,4000000.0,21.0,21.0,1.0,,,N,N,N,Y,N,Y,N,C,,10.1002/adhm.201601451,0.0,0,0,0.0,0,0.0,0,0.0,608.85,,N,Primary,85.8,Y,Y
199,Liu et al. 2017,0.0,0.0,5.0,0.0,0,0,,0,0.0,,0,0.0,,,0.0,0.0,0,0,0.0,30,,,1.666666667,6.666666667,0,210.0,,4000000.0,21.0,21.0,1.0,,,N,N,N,Y,N,Y,N,C,,10.1002/adhm.201601451,0.0,0,0,0.0,0,0.0,0,0.0,648.04,,N,Primary,85.1,Y,Y
200,Liu et al. 2017,0.0,0.0,3.0,0.0,0,0,,0,0.0,,0,0.0,,,0.0,0.0,0,0,0.0,30,,,1.666666667,6.666666667,0,210.0,,4000000.0,21.0,21.0,7.0,,,N,N,N,Y,N,Y,N,C,,10.1002/adhm.201601451,0.0,0,0,0.0,0,0.0,0,0.0,,,N,Primary,91.0,Y,Y
201,Liu et al. 2017,0.0,0.0,4.0,0.0,0,0,,0,0.0,,0,0.0,,,0.0,0.0,0,0,0.0,30,,,1.666666667,6.666666667,0,210.0,,4000000.0,21.0,21.0,7.0,,,N,N,N,Y,N,Y,N,C,,10.1002/adhm.201601451,0.0,0,0,0.0,0,0.0,0,0.0,,,N,Primary,90.3,Y,Y
202,Liu et al. 2017,0.0,0.0,5.0,0.0,0,0,,0,0.0,,0,0.0,,,0.0,0.0,0,0,0.0,30,,,1.666666667,6.666666667,0,210.0,,4000000.0,21.0,21.0,7.0,,,N,N,N,Y,N,Y,N,C,,10.1002/adhm.201601451,0.0,0,0,0.0,0,0.0,0,0.0,,,N,Primary,89.3,Y,Y
203,Liu et al. 2017,0.0,0.0,3.0,0.0,0,0,,0,0.0,,0,0.0,,,0.0,0.0,0,0,0.0,30,,,1.666666667,6.666666667,0,210.0,,4000000.0,21.0,21.0,1.0,,,N,N,N,Y,N,Y,N,S,,10.1002/adhm.201601451,0.0,0,0,0.0,0,0.0,0,0.0,,,N,Primary,75.1,N,N
204,Liu et al. 2017,0.0,0.0,4.0,0.0,0,0,,0,0.0,,0,0.0,,,0.0,0.0,0,0,0.0,30,,,1.666666667,6.666666667,0,210.0,,4000000.0,21.0,21.0,1.0,,,N,N,N,Y,N,Y,N,S,,10.1002/adhm.201601451,0.0,0,0,0.0,0,0.0,0,0.0,,,N,Primary,73.7,N,N
205,Liu et al. 2017,0.0,0.0,5.0,0.0,0,0,,0,0.0,,0,0.0,,,0.0,0.0,0,0,0.0,30,,,1.666666667,6.666666667,0,210.0,,4000000.0,21.0,21.0,1.0,,,N,N,N,Y,N,Y,N,S,,10.1002/adhm.201601451,0.0,0,0,0.0,0,0.0,0,0.0,,,N,Primary,69.0,N,N
206,Lim et al. 2020,0.0,0.0,10.0,0.0,0,0,,0,0.0,,0,0.0,,,0.0,0.0,0,0,0.0,300,220.0,,,12.0,0,337.0,,20000000.0,18.0,22.0,1.0,,,N,N,N,Y,N,Y,N,S,,10.1002/adhm.201901792,0.0,0,0,0.0,0,0.0,0,0.0,294.71,1000.0,N,Primary,98.1,Y,Y
207,Lim et al. 2020,0.0,0.0,10.0,0.0,0,0,,0,0.0,,0,0.0,,,0.0,0.0,0,0,0.0,300,220.0,,,12.0,0,337.0,,20000000.0,18.0,22.0,7.0,,,N,N,N,Y,N,Y,N,S,,10.1002/adhm.201901792,0.0,0,0,0.0,0,0.0,0,0.0,419,1000.0,N,Primary,96.2,Y,Y
208,Lim et al. 2020,0.0,0.0,10.0,0.0,0,0,,0,0.0,,0,0.0,,,0.0,0.0,0,0,0.0,300,220.0,,,12.0,0,337.0,,20000000.0,18.0,22.0,1.0,,,N,N,N,Y,N,Y,N,S,,10.1002/adhm.201901792,0.0,0,0,0.0,0,0.0,0,0.0,281.83,1000.0,N,Primary,90.0,Y,Y
209,Lim et al. 2020,0.0,0.0,10.0,0.0,0,0,,0,0.0,,0,0.0,,,0.0,0.0,0,0,0.0,300,220.0,,,12.0,0,337.0,,20000000.0,18.0,22.0,7.0,,,N,N,N,Y,N,Y,N,S,,10.1002/adhm.201901792,0.0,0,0,0.0,0,0.0,0,0.0,409,1000.0,N,Primary,87.6,Y,Y
210,Tigner et al. 2020,0.0,10.0,0.0,0.0,0,0,,0,0.0,,0,0.0,,,0.0,0.0,0,0,0.0,180,,3.0,,15.0,0,838.0,,2000000.0,22.5,22.5,1.0,,,N,N,N,Y,N,Y,N,C,,10.1021/acs.biomac.9b01204,0.0,0,0,0.0,0,0.0,0,0.0,1553.07,,N,Not_Primary,72.9,N,N
211,Tigner et al. 2020,0.0,10.0,0.0,0.0,0,0,,0,0.0,,0,0.0,,,0.0,0.0,0,0,0.0,180,,3.0,,15.0,0,838.0,,2000000.0,22.5,22.5,3.0,,,N,N,N,Y,N,Y,N,C,,10.1021/acs.biomac.9b01204,0.0,0,0,0.0,0,0.0,0,0.0,1687.146,,N,Not_Primary,73.3,N,N
212,Tigner et al. 2020,0.0,10.0,0.0,0.0,0,0,,0,0.0,,0,0.0,,,0.0,0.0,0,0,0.0,180,,3.0,,15.0,0,838.0,,2000000.0,22.5,22.5,7.0,,,N,N,N,Y,N,Y,N,C,,10.1021/acs.biomac.9b01204,0.0,0,0,0.0,0,0.0,0,0.0,1675.869,,N,Not_Primary,87.0,Y,Y
213,Tigner et al. 2020,0.0,10.0,0.0,0.0,0,0,,0,0.0,,0,0.0,,,0.0,0.0,0,0,0.0,210,,3.0,,15.0,0,838.0,,2000000.0,22.5,22.5,1.0,,,N,N,N,Y,N,Y,N,C,,10.1021/acs.biomac.9b01204,0.0,0,0,0.0,0,0.0,0,0.0,1300.498,,N,Not_Primary,70.3,N,N
214,Tigner et al. 2020,0.0,10.0,0.0,0.0,0,0,,0,0.0,,0,0.0,,,0.0,0.0,0,0,0.0,210,,3.0,,15.0,0,838.0,,2000000.0,22.5,22.5,3.0,,,N,N,N,Y,N,Y,N,C,,10.1021/acs.biomac.9b01204,0.0,0,0,0.0,0,0.0,0,0.0,1233.966,,N,Not_Primary,70.3,N,N
215,Tigner et al. 2020,0.0,10.0,0.0,0.0,0,0,,0,0.0,,0,0.0,,,0.0,0.0,0,0,0.0,210,,3.0,,15.0,0,838.0,,2000000.0,22.5,22.5,7.0,,,N,N,N,Y,N,Y,N,C,,10.1021/acs.biomac.9b01204,0.0,0,0,0.0,0,0.0,0,0.0,1417.279,,N,Not_Primary,84.4,Y,Y
216,Tigner et al. 2020,0.0,0.0,10.0,0.0,0,0,,0,0.0,,0,0.0,,,0.0,0.0,0,0,0.0,180,,3.0,,15.0,0,838.0,,2000000.0,22.5,22.5,1.0,,,N,N,N,Y,N,Y,N,C,,10.1021/acs.biomac.9b01204,0.0,0,0,0.0,0,0.0,0,0.0,1014.45,,N,Not_Primary,74.5,N,N
217,Tigner et al. 2020,0.0,0.0,10.0,0.0,0,0,,0,0.0,,0,0.0,,,0.0,0.0,0,0,0.0,180,,3.0,,15.0,0,838.0,,2000000.0,22.5,22.5,3.0,,,N,N,N,Y,N,Y,N,C,,10.1021/acs.biomac.9b01204,0.0,0,0,0.0,0,0.0,0,0.0,1101.27,,N,Not_Primary,70.9,N,N
218,Tigner et al. 2020,0.0,0.0,10.0,0.0,0,0,,0,0.0,,0,0.0,,,0.0,0.0,0,0,0.0,180,,3.0,,15.0,0,838.0,,2000000.0,22.5,22.5,7.0,,,N,N,N,Y,N,Y,N,C,,10.1021/acs.biomac.9b01204,0.0,0,0,0.0,0,0.0,0,0.0,1311.52,,N,Not_Primary,75.3,N,N
219,Tigner et al. 2020,0.0,0.0,10.0,0.0,0,0,,0,0.0,,0,0.0,,,0.0,0.0,0,0,0.0,210,,3.0,,15.0,0,838.0,,2000000.0,22.5,22.5,1.0,,,N,N,N,Y,N,Y,N,C,,10.1021/acs.biomac.9b01204,0.0,0,0,0.0,0,0.0,0,0.0,1373.11,,N,Not_Primary,71.5,N,N
220,Tigner et al. 2020,0.0,0.0,10.0,0.0,0,0,,0,0.0,,0,0.0,,,0.0,0.0,0,0,0.0,210,,3.0,,15.0,0,838.0,,2000000.0,22.5,22.5,3.0,,,N,N,N,Y,N,Y,N,C,,10.1021/acs.biomac.9b01204,0.0,0,0,0.0,0,0.0,0,0.0,1302.86,,N,Not_Primary,81.6,Y,Y
221,Tigner et al. 2020,0.0,0.0,10.0,0.0,0,0,,0,0.0,,0,0.0,,,0.0,0.0,0,0,0.0,210,,3.0,,15.0,0,838.0,,2000000.0,22.5,22.5,7.0,,,N,N,N,Y,N,Y,N,C,,10.1021/acs.biomac.9b01204,0.0,0,0,0.0,0,0.0,0,0.0,1496.41,,N,Not_Primary,82.2,Y,Y
222,Soliman et al. 2020,0.0,3.0,0.0,0.0,0,0,,0,0.0,,0,0.0,,,0.0,0.0,0,0,0.0,180,,11.67,,,0,337.0,,5000000.0,10.0,10.0,1.0,,,N,N,N,Y,N,Y,N,S,,10.1002/adhm.201901544,0.0,0,0,0.0,0,0.0,0,0.0,292.39,,N,Primary,80.7,Y,Y
223,Soliman et al. 2020,0.0,3.0,0.0,0.0,0,0,,0,0.0,,0,0.0,,,0.0,0.0,0,0,0.0,180,,11.67,,,0,337.0,,5000000.0,10.0,10.0,7.0,,,N,N,N,Y,N,Y,N,S,,10.1002/adhm.201901544,0.0,0,0,0.0,0,0.0,0,0.0,357.32,,N,Primary,85.6,Y,Y
224,Soliman et al. 2020,0.0,3.0,0.0,0.0,0,0,,0,0.0,,0,0.0,,,0.0,0.0,0,0,0.0,180,,11.67,,,0,337.0,,5000000.0,10.0,10.0,1.0,,,N,N,N,Y,N,Y,N,S,,10.1002/adhm.201901544,0.0,0,0,0.0,0,0.0,0,0.0,291.28,,N,Primary,75.3,N,N
225,Soliman et al. 2020,0.0,3.0,0.0,0.0,0,0,,0,0.0,,0,0.0,,,0.0,0.0,0,0,0.0,180,,11.67,,,0,337.0,,5000000.0,10.0,10.0,7.0,,,N,N,N,Y,N,Y,N,S,,10.1002/adhm.201901544,0.0,0,0,0.0,0,0.0,0,0.0,297.81,,N,Primary,82.3,Y,Y
226,Shin et al. 2019,0.0,4.0,0.0,2.0,0,0,,0,0.0,,0,0.0,,,0.0,0.0,0,0,0.0,0,,,,,0,933.48,,5000000.0,,22.0,0.020833333,,,N,N,N,Y,N,N,N,C,,10.1016/j.actbio.2018.10.028,0.0,0,0,0.0,0,0.0,0,0.0,964.53,1361.1,N,Not_Primary,95.9,Y,Y
227,Shin et al. 2019,0.0,4.0,0.0,2.0,0,0,,0,0.0,,0,0.0,,,0.0,0.0,0,0,0.0,0,,,,,0,933.48,,5000000.0,,22.0,0.041666667,,,N,N,N,Y,N,N,N,C,,10.1016/j.actbio.2018.10.028,0.0,0,0,0.0,0,0.0,0,0.0,896.94,1361.1,N,Not_Primary,78.6,N,N
228,Shin et al. 2019,0.0,4.0,0.0,2.0,0,0,,0,0.0,,0,0.0,,,0.0,0.0,0,0,0.0,0,,,,,0,933.48,,5000000.0,,22.0,0.083333333,,,N,N,N,Y,N,N,N,C,,10.1016/j.actbio.2018.10.028,0.0,0,0,0.0,0,0.0,0,0.0,1062.05,1361.1,N,Not_Primary,80.1,Y,Y
229,Shin et al. 2019,0.0,4.0,0.0,2.0,0,0,,0,0.0,,0,0.0,,,0.0,0.0,0,0,0.0,0,,,,,0,933.48,,5000000.0,,22.0,1.0,,,N,N,N,Y,N,N,N,C,,10.1016/j.actbio.2018.10.028,0.0,0,0,0.0,0,0.0,0,0.0,1116.13,1361.1,N,Not_Primary,73.6,N,N
230,Shin et al. 2019,0.0,4.0,0.0,2.0,0,0,,0,0.0,,0,0.0,,,0.0,0.0,0,0,0.0,0,,,,,0,933.48,,5000000.0,,22.0,2.0,,,N,N,N,Y,N,N,N,C,,10.1016/j.actbio.2018.10.028,0.0,0,0,0.0,0,0.0,0,0.0,1283.87,1361.1,N,Not_Primary,71.6,N,N
231,Shin et al. 2019,0.0,4.0,0.0,2.0,0,0,,0,0.0,,0,0.0,,,0.0,0.0,0,0,0.0,0,,,,,0,933.48,,5000000.0,,22.0,3.0,,,N,N,N,Y,N,N,N,C,,10.1016/j.actbio.2018.10.028,0.0,0,0,0.0,0,0.0,0,0.0,1670.97,1361.1,N,Not_Primary,87.1,Y,Y
232,Shin et al. 2019,0.0,4.0,0.0,2.0,0,0,,0,0.0,,0,0.0,,,0.0,0.0,0,0,0.0,0,,,,,0,933.48,,5000000.0,,22.0,4.0,,,N,N,N,Y,N,N,N,C,,10.1016/j.actbio.2018.10.028,0.0,0,0,0.0,0,0.0,0,0.0,2400,1361.1,N,Not_Primary,84.6,Y,Y
233,Shin et al. 2019,0.0,4.0,0.0,2.0,0,0,,0,0.0,,0,0.0,,,0.0,0.0,0,0,0.0,0,,,,,0,933.48,,5000000.0,,22.0,6.0,,,N,N,N,Y,N,N,N,C,,10.1016/j.actbio.2018.10.028,0.0,0,0,0.0,0,0.0,0,0.0,2922.58,1361.1,N,Not_Primary,93.0,Y,Y
234,Chen et al. 2019,0.0,0.0,5.0,0.0,0,0,,0,0.0,,0,0.0,,,0.0,0.0,0,0,0.0,40,,,0.000833,5.0,0,210.0,,1000000.0,37.0,22.0,0.0,,,N,N,N,Y,N,N,N,S,,10.1021/acsami.9b09782,0.0,0,0,0.0,0,0.0,0,0.0,152.96,,N,Not_Primary,89.5,Y,Y
235,Chen et al. 2019,0.0,0.0,5.0,0.0,0,0,,0,0.0,,0,0.0,,,0.0,0.0,0,0,0.0,40,,,0.000833,5.0,0,210.0,,1000000.0,37.0,22.0,0.0,,,N,N,N,Y,N,N,N,S,,10.1021/acsami.9b09782,1.0,0,0,0.0,0,0.0,0,0.0,152.96,,N,Not_Primary,83.3,Y,Y
236,Chen et al. 2019,0.0,0.0,5.0,0.0,0,0,,0,0.0,,0,0.0,,,0.0,0.0,0,0,0.0,40,,,0.000833,5.0,0,210.0,,1000000.0,37.0,22.0,0.0,,,N,N,N,Y,N,N,N,S,,10.1021/acsami.9b09782,2.0,0,0,0.0,0,0.0,0,0.0,152.96,,N,Not_Primary,76.0,N,N
237,Chen et al. 2019,0.0,0.0,5.0,0.0,0,0,,0,0.0,,0,0.0,,,0.0,0.0,0,0,0.0,40,,,0.000833,5.0,0,210.0,,1000000.0,37.0,22.0,0.0,,,N,N,N,Y,N,N,N,S,,10.1021/acsami.9b09782,0.0,0,0,0.0,0,0.0,0,0.0,152.96,,N,Not_Primary,86.4,Y,Y
238,Chen et al. 2019,0.0,0.0,5.0,0.0,0,0,,0,0.0,,0,0.0,,,0.0,0.0,0,0,0.0,40,,,0.000833,5.0,0,210.0,,1000000.0,37.0,22.0,0.0,,,N,N,N,Y,N,N,N,S,,10.1021/acsami.9b09782,1.0,0,0,0.0,0,0.0,0,0.0,152.96,,N,Not_Primary,78.6,N,N
239,Chen et al. 2019,0.0,0.0,5.0,0.0,0,0,,0,0.0,,0,0.0,,,0.0,0.0,0,0,0.0,40,,,0.000833,5.0,0,210.0,,1000000.0,37.0,22.0,0.0,,,N,N,N,Y,N,N,N,S,,10.1021/acsami.9b09782,2.0,0,0,0.0,0,0.0,0,0.0,152.96,,N,Not_Primary,69.1,N,N
240,Cidonio et al. 2019,0.0,0.0,7.5,0.0,0,0,,0,0.0,,0,0.0,,,0.0,0.0,0,0,0.0,300,,,,9.167,0,300.0,,5000000.0,20.5,22.0,1.0,,,N,N,N,N,N,Y,N,S,,10.1088/1758-5090/ab19fd,0.0,0,0,0.0,0,0.0,0,0.0,,1000.0,N,Primary,88.4,Y,Y
241,Cidonio et al. 2019,0.0,0.0,7.5,0.0,0,0,,0,0.0,,0,0.0,,,0.0,0.0,0,0,0.0,300,,,,9.167,0,300.0,,5000000.0,20.5,22.0,7.0,,,N,N,N,N,N,Y,N,S,,10.1088/1758-5090/ab19fd,0.0,0,0,0.0,0,0.0,0,0.0,,1000.0,N,Primary,95.88,Y,Y
242,Cidonio et al. 2019,0.0,0.0,7.5,0.0,0,0,,0,0.0,,0,0.0,,,0.0,0.0,0,0,0.0,300,,,,9.167,0,300.0,,5000000.0,20.5,22.0,14.0,,,N,N,N,N,N,Y,N,S,,10.1088/1758-5090/ab19fd,0.0,0,0,0.0,0,0.0,0,0.0,,1000.0,N,Primary,86.0,Y,Y
243,Cidonio et al. 2019,0.0,0.0,7.5,0.0,0,0,,0,0.0,,0,0.0,,,0.0,0.0,0,0,0.0,300,,,,9.167,0,300.0,,5000000.0,20.5,22.0,21.0,,,N,N,N,N,N,Y,N,S,,10.1088/1758-5090/ab19fd,0.0,0,0,0.0,0,0.0,0,0.0,,1000.0,N,Primary,55.3,N,N
244,Cidonio et al. 2019,0.0,0.0,7.5,0.0,0,0,,0,0.0,,0,0.0,,,0.0,0.0,0,0,0.0,300,,,,9.167,0,300.0,,5000000.0,20.5,22.0,1.0,,,N,N,N,N,N,Y,N,S,,10.1088/1758-5090/ab19fd,0.0,0,0,0.0,0,0.0,0,0.0,297.22 (day unknown),1000.0,N,Primary,74.44,N,N
245,Cidonio et al. 2019,0.0,0.0,7.5,0.0,0,0,,0,0.0,,0,0.0,,,0.0,0.0,0,0,0.0,300,,,,9.167,0,300.0,,5000000.0,20.5,22.0,7.0,,,N,N,N,N,N,Y,N,S,,10.1088/1758-5090/ab19fd,0.0,0,0,0.0,0,0.0,0,0.0,297.22 (day unknown),1000.0,N,Primary,76.12,N,N
246,Cidonio et al. 2019,0.0,0.0,7.5,0.0,0,0,,0,0.0,,0,0.0,,,0.0,0.0,0,0,0.0,300,,,,9.167,0,300.0,,5000000.0,20.5,22.0,14.0,,,N,N,N,N,N,Y,N,S,,10.1088/1758-5090/ab19fd,0.0,0,0,0.0,0,0.0,0,0.0,297.22 (day unknown),1000.0,N,Primary,90.8,Y,Y
247,Cidonio et al. 2019,0.0,0.0,7.5,0.0,0,0,,0,0.0,,0,0.0,,,0.0,0.0,0,0,0.0,300,,,,9.167,0,300.0,,5000000.0,20.5,22.0,21.0,,,N,N,N,N,N,Y,N,S,,10.1088/1758-5090/ab19fd,0.0,0,0,0.0,0,0.0,0,0.0,297.22 (day unknown),1000.0,N,Primary,85.0,Y,Y
248,Kolan et al. 2019,3.0,3.0,0.0,0.0,0,0,,0,0.0,,0,0.0,,,300.0,0.0,0,0,600.0,0,27.6,,,15.0,0,410.0,,2000000.0,37.0,22.0,0.0,,,Y,Y,N,N,N,N,N,S,,10.18063/ijb.v5i2.2.204,0.0,0,0,0.0,0,0.0,0,0.0,,2500.0,N,Primary,81.0,Y,Y
249,Kolan et al. 2019,3.0,3.0,0.0,0.0,0,0,,0,0.0,,0,0.0,,,300.0,0.0,0,0,600.0,0,27.6,,,15.0,0,410.0,,2000000.0,37.0,22.0,1.0,,,Y,Y,N,N,N,N,N,S,,10.18063/ijb.v5i2.2.204,0.0,0,0,0.0,0,0.0,0,0.0,1401.869,2500.0,N,Primary,69.3,N,N
250,Kolan et al. 2019,3.0,3.0,0.0,0.0,0,0,,0,0.0,,0,0.0,,,300.0,0.0,0,0,600.0,0,27.6,,,15.0,0,410.0,,2000000.0,37.0,22.0,7.0,,,Y,Y,N,N,N,N,N,S,,10.18063/ijb.v5i2.2.204,0.0,0,0,0.0,0,0.0,0,0.0,1561.572,2500.0,N,Primary,64.1,N,N
251,Kolan et al. 2019,3.0,3.0,0.0,0.0,0,0,,0,0.0,,0,0.0,,,,0.0,0,0,,0,27.6,,,15.0,0,410.0,,2000000.0,37.0,22.0,1.0,,,Y,Y,N,N,N,N,N,S,,10.18063/ijb.v5i2.2.204,0.0,0,0,0.0,0,0.0,0,0.0,1233.18,2500.0,N,Primary,69.4,N,N
252,Kolan et al. 2019,3.0,3.0,0.0,0.0,0,0,,0,0.0,,0,0.0,,,,0.0,0,0,,0,27.6,,,15.0,0,410.0,,2000000.0,37.0,22.0,7.0,,,Y,Y,N,N,N,N,N,S,,10.18063/ijb.v5i2.2.204,0.0,0,0,0.0,0,0.0,0,0.0,1251.31,2500.0,N,Primary,63.5,N,N
253,Kolan et al. 2019,3.0,3.0,0.0,0.0,0,0,,0,0.0,,0,0.0,,,,0.0,0,0,,0,27.6,,,15.0,0,410.0,,2000000.0,37.0,22.0,1.0,,,Y,Y,N,N,N,N,N,S,,10.18063/ijb.v5i2.2.204,0.0,0,0,0.0,0,0.0,0,0.0,1015.78,2500.0,N,Primary,61.1,N,N
254,Kolan et al. 2019,3.0,3.0,0.0,0.0,0,0,,0,0.0,,0,0.0,,,,0.0,0,0,,0,27.6,,,15.0,0,410.0,,2000000.0,37.0,22.0,7.0,,,Y,Y,N,N,N,N,N,S,,10.18063/ijb.v5i2.2.204,0.0,0,0,0.0,0,0.0,0,0.0,1074.07,2500.0,N,Primary,47.7,N,N
255,Kolan et al. 2019,3.0,3.0,0.0,0.0,0,0,,0,0.0,,0,0.0,,,300.0,0.0,0,0,600.0,0,27.6,,,15.0,0,410.0,,2000000.0,37.0,22.0,1.0,,,Y,Y,N,N,N,N,N,S,,10.18063/ijb.v5i2.2.204,0.0,0,0,0.0,0,0.0,0,0.0,,2500.0,N,Primary,60.1,N,N
256,Kolan et al. 2019,3.0,3.0,0.0,0.0,0,0,,0,0.0,,0,0.0,,,300.0,0.0,0,0,600.0,0,27.6,,,15.0,0,410.0,,2000000.0,37.0,22.0,7.0,,,Y,Y,N,N,N,N,N,S,,10.18063/ijb.v5i2.2.204,0.0,0,0,0.0,0,0.0,0,0.0,,2500.0,N,Primary,49.2,N,N
257,Kolan et al. 2019,3.0,3.0,0.0,0.0,0,0,,0,0.0,,0,0.0,,,300.0,0.0,0,0,600.0,0,27.6,,,15.0,0,410.0,,2000000.0,37.0,22.0,1.0,,,Y,Y,N,N,N,N,N,S,,10.18063/ijb.v5i2.2.204,0.0,0,0,0.0,0,0.0,0,0.0,,2500.0,N,Primary,68.9,N,N
258,Kolan et al. 2019,3.0,3.0,0.0,0.0,0,0,,0,0.0,,0,0.0,,,300.0,0.0,0,0,600.0,0,27.6,,,15.0,0,410.0,,2000000.0,37.0,22.0,7.0,,,Y,Y,N,N,N,N,N,S,,10.18063/ijb.v5i2.2.204,0.0,0,0,0.0,0,0.0,0,0.0,,2500.0,N,Primary,71.1,N,N
259,Kolan et al. 2019,3.0,3.0,0.0,0.0,0,0,,0,0.0,,0,0.0,,,,0.0,0,0,,0,27.6,,,15.0,0,410.0,,2000000.0,37.0,22.0,1.0,,,Y,Y,N,N,N,N,N,S,,10.18063/ijb.v5i2.2.204,0.0,0,0,0.0,0,0.0,0,0.0,1233.18,2500.0,N,Primary,60.1,N,N
260,Kolan et al. 2019,3.0,3.0,0.0,0.0,0,0,,0,0.0,,0,0.0,,,,0.0,0,0,,0,27.6,,,15.0,0,410.0,,2000000.0,37.0,22.0,7.0,,,Y,Y,N,N,N,N,N,S,,10.18063/ijb.v5i2.2.204,0.0,0,0,0.0,0,0.0,0,0.0,1251.31,2500.0,N,Primary,49.5,N,N
261,Kolan et al. 2019,3.0,3.0,0.0,0.0,0,0,,0,0.0,,0,0.0,,,,0.0,0,0,,0,27.6,,,15.0,0,410.0,,2000000.0,37.0,22.0,1.0,,,Y,Y,N,N,N,N,N,S,,10.18063/ijb.v5i2.2.204,0.0,0,0,0.0,0,0.0,0,0.0,1233.18,2500.0,N,Primary,77.0,N,N
262,Kolan et al. 2019,3.0,3.0,0.0,0.0,0,0,,0,0.0,,0,0.0,,,,0.0,0,0,,0,27.6,,,15.0,0,410.0,,2000000.0,37.0,22.0,7.0,,,Y,Y,N,N,N,N,N,S,,10.18063/ijb.v5i2.2.204,0.0,0,0,0.0,0,0.0,0,0.0,1251.31,2500.0,N,Primary,65.8,N,N
263,Kolan et al. 2019,3.0,3.0,0.0,0.0,0,0,,0,0.0,,0,0.0,,,,0.0,0,0,,0,27.6,,,15.0,0,410.0,,2000000.0,37.0,22.0,1.0,,,Y,Y,N,N,N,N,N,S,,10.18063/ijb.v5i2.2.204,0.0,0,0,0.0,0,0.0,0,0.0,1015.78,2500.0,N,Primary,58.1,N,N
264,Kolan et al. 2019,3.0,3.0,0.0,0.0,0,0,,0,0.0,,0,0.0,,,,0.0,0,0,,0,27.6,,,15.0,0,410.0,,2000000.0,37.0,22.0,7.0,,,Y,Y,N,N,N,N,N,S,,10.18063/ijb.v5i2.2.204,0.0,0,0,0.0,0,0.0,0,0.0,1074.07,2500.0,N,Primary,43.5,N,N
265,Kolan et al. 2019,3.0,3.0,0.0,0.0,0,0,,0,0.0,,0,0.0,,,,0.0,0,0,,0,27.6,,,15.0,0,410.0,,2000000.0,37.0,22.0,1.0,,,Y,Y,N,N,N,N,N,S,,10.18063/ijb.v5i2.2.204,0.0,0,0,0.0,0,0.0,0,0.0,1015.78,2500.0,N,Primary,62.6,N,N
266,Kolan et al. 2019,3.0,3.0,0.0,0.0,0,0,,0,0.0,,0,0.0,,,,0.0,0,0,,0,27.6,,,15.0,0,410.0,,2000000.0,37.0,22.0,7.0,,,Y,Y,N,N,N,N,N,S,,10.18063/ijb.v5i2.2.204,0.0,0,0,0.0,0,0.0,0,0.0,1074.07,2500.0,N,Primary,56.9,N,N
267,Li et al. 2018 (a),2.0,10.0,0.0,0.0,0,0,,0,0.0,,0,0.0,,,270.3,0.0,0,0,180.0,0,,,0.15,3.5,0,260.0,,2000000.0,37.0,8.0,0.0,,,N,N,N,Y,N,N,N,S,,10.1007/s13205-018-1341-9,0.0,0,0,0.0,0,0.0,0,0.0,234.14,,N,Not_Primary,85.35,Y,Y
268,Li et al. 2018 (a),2.0,10.0,0.0,0.0,0,0,,0,0.0,,0,0.0,,,270.3,0.0,0,0,180.0,0,,,0.15,3.5,0,260.0,,2000000.0,37.0,8.0,7.0,,,N,N,N,Y,N,N,N,S,,10.1007/s13205-018-1341-9,0.0,0,0,0.0,0,0.0,0,0.0,181.71,,N,Not_Primary,88.88,Y,Y
269,Li et al. 2018 (a),2.0,10.0,0.0,0.0,0,0,,0,0.0,,0,0.0,,,270.3,0.0,0,0,180.0,0,,,0.15,3.5,0,260.0,,2000000.0,37.0,8.0,14.0,,,N,N,N,Y,N,N,N,S,,10.1007/s13205-018-1341-9,0.0,0,0,0.0,0,0.0,0,0.0,132.84,,N,Not_Primary,92.34,Y,Y
270,Li et al. 2018 (b),8.0,20.0,0.0,0.0,0,0,,0,0.0,,0,0.0,,,901.1,0.0,0,0,600.0,0,280.0,,,6.5,0,340.0,,10000000.0,10.0,10.0,0.0,,,Y,N,N,N,N,N,N,S,,10.1038/s41598-018-26407-3,0.0,0,0,0.0,0,0.0,0,0.0,568.017,2500.0,N,Primary,91.9,Y,Y
271,Li et al. 2018 (b),8.0,20.0,0.0,0.0,0,0,,0,0.0,,0,0.0,,,901.1,0.0,0,0,600.0,0,280.0,,,6.5,0,340.0,,10000000.0,10.0,10.0,1.0,,,Y,N,N,N,N,N,N,S,,10.1038/s41598-018-26407-3,0.0,0,0,0.0,0,0.0,0,0.0,,2500.0,N,Primary,91.2,Y,Y
272,Li et al. 2018 (b),8.0,20.0,0.0,0.0,0,0,,0,0.0,,0,0.0,,,901.1,0.0,0,0,600.0,0,280.0,,,6.5,0,340.0,,10000000.0,10.0,10.0,3.0,,,Y,N,N,N,N,N,N,S,,10.1038/s41598-018-26407-3,0.0,0,0,0.0,0,0.0,0,0.0,,2500.0,N,Primary,87.8,Y,Y
273,Li et al. 2018 (b),8.0,20.0,0.0,0.0,0,0,,0,0.0,,0,0.0,,,901.1,0.0,0,0,600.0,0,280.0,,,6.5,0,340.0,,10000000.0,10.0,10.0,7.0,,,Y,N,N,N,N,N,N,S,,10.1038/s41598-018-26407-3,0.0,0,0,0.0,0,0.0,0,0.0,,2500.0,N,Primary,87.3,Y,Y
274,Li et al. 2018 (b),8.0,20.0,0.0,0.0,0,0,,0,0.0,,0,0.0,,,901.1,0.0,0,0,600.0,0,280.0,,,6.5,0,340.0,,10000000.0,10.0,10.0,14.0,,,Y,N,N,N,N,N,N,S,,10.1038/s41598-018-26407-3,0.0,0,0,0.0,0,0.0,0,0.0,543.08,2500.0,N,Primary,86.6,Y,Y
275,Li et al. 2018 (b),8.0,20.0,0.0,0.0,0,0,,0,0.0,,0,0.0,,,901.1,68.0,0,0,600.0,0,250.0,,,6.5,0,340.0,,10000000.0,10.0,10.0,0.0,,,Y,N,N,Y,N,N,N,S,,10.1038/s41598-018-26407-3,0.0,0,0,0.0,0,0.0,0,0.0,488.83,2500.0,N,Primary,92.3,Y,Y
276,Li et al. 2018 (b),8.0,20.0,0.0,0.0,0,0,,0,0.0,,0,0.0,,,901.1,68.0,0,0,600.0,0,250.0,,,6.5,0,340.0,,10000000.0,10.0,10.0,1.0,,,Y,N,N,Y,N,N,N,S,,10.1038/s41598-018-26407-3,0.0,0,0,0.0,0,0.0,0,0.0,,2500.0,N,Primary,90.8,Y,Y
277,Li et al. 2018 (b),8.0,20.0,0.0,0.0,0,0,,0,0.0,,0,0.0,,,901.1,68.0,0,0,600.0,0,250.0,,,6.5,0,340.0,,10000000.0,10.0,10.0,3.0,,,Y,N,N,Y,N,N,N,S,,10.1038/s41598-018-26407-3,0.0,0,0,0.0,0,0.0,0,0.0,,2500.0,N,Primary,87.3,Y,Y
278,Li et al. 2018 (b),8.0,20.0,0.0,0.0,0,0,,0,0.0,,0,0.0,,,901.1,68.0,0,0,600.0,0,250.0,,,6.5,0,340.0,,10000000.0,10.0,10.0,7.0,,,Y,N,N,Y,N,N,N,S,,10.1038/s41598-018-26407-3,0.0,0,0,0.0,0,0.0,0,0.0,,2500.0,N,Primary,86.2,Y,Y
279,Li et al. 2018 (b),8.0,20.0,0.0,0.0,0,0,,0,0.0,,0,0.0,,,901.1,68.0,0,0,600.0,0,250.0,,,6.5,0,340.0,,10000000.0,10.0,10.0,14.0,,,Y,N,N,Y,N,N,N,S,,10.1038/s41598-018-26407-3,0.0,0,0,0.0,0,0.0,0,0.0,574.24,2500.0,N,Primary,88.9,Y,Y
280,Li et al. 2018 (b),8.0,20.0,0.0,0.0,0,0,,0,0.0,,0,0.0,,,901.1,136.0,0,0,600.0,0,230.0,,,6.5,0,340.0,,10000000.0,10.0,10.0,0.0,,,Y,N,N,Y,N,N,N,S,,10.1038/s41598-018-26407-3,0.0,0,0,0.0,0,0.0,0,0.0,643.59,2500.0,N,Primary,91.9,Y,Y
281,Li et al. 2018 (b),8.0,20.0,0.0,0.0,0,0,,0,0.0,,0,0.0,,,901.1,136.0,0,0,600.0,0,230.0,,,6.5,0,340.0,,10000000.0,10.0,10.0,1.0,,,Y,N,N,Y,N,N,N,S,,10.1038/s41598-018-26407-3,0.0,0,0,0.0,0,0.0,0,0.0,,2500.0,N,Primary,89.9,Y,Y
282,Li et al. 2018 (b),8.0,20.0,0.0,0.0,0,0,,0,0.0,,0,0.0,,,901.1,136.0,0,0,600.0,0,230.0,,,6.5,0,340.0,,10000000.0,10.0,10.0,3.0,,,Y,N,N,Y,N,N,N,S,,10.1038/s41598-018-26407-3,0.0,0,0,0.0,0,0.0,0,0.0,,2500.0,N,Primary,86.9,Y,Y
283,Li et al. 2018 (b),8.0,20.0,0.0,0.0,0,0,,0,0.0,,0,0.0,,,901.1,136.0,0,0,600.0,0,230.0,,,6.5,0,340.0,,10000000.0,10.0,10.0,7.0,,,Y,N,N,Y,N,N,N,S,,10.1038/s41598-018-26407-3,0.0,0,0,0.0,0,0.0,0,0.0,,2500.0,N,Primary,85.5,Y,Y
284,Li et al. 2018 (b),8.0,20.0,0.0,0.0,0,0,,0,0.0,,0,0.0,,,901.1,136.0,0,0,600.0,0,230.0,,,6.5,0,340.0,,10000000.0,10.0,10.0,14.0,,,Y,N,N,Y,N,N,N,S,,10.1038/s41598-018-26407-3,0.0,0,0,0.0,0,0.0,0,0.0,651.22,2500.0,N,Primary,84.9,Y,Y
285,Li et al. 2018 (b),8.0,20.0,0.0,0.0,0,0,,0,0.0,,0,0.0,,,901.1,272.0,0,0,600.0,0,180.0,,,6.5,0,340.0,,10000000.0,10.0,10.0,0.0,,,Y,N,N,Y,N,N,N,S,,10.1038/s41598-018-26407-3,0.0,0,0,0.0,0,0.0,0,0.0,793.49,2500.0,N,Primary,91.5,Y,Y
286,Li et al. 2018 (b),8.0,20.0,0.0,0.0,0,0,,0,0.0,,0,0.0,,,901.1,272.0,0,0,600.0,0,180.0,,,6.5,0,340.0,,10000000.0,10.0,10.0,1.0,,,Y,N,N,Y,N,N,N,S,,10.1038/s41598-018-26407-3,0.0,0,0,0.0,0,0.0,0,0.0,,2500.0,N,Primary,90.3,Y,Y
287,Li et al. 2018 (b),8.0,20.0,0.0,0.0,0,0,,0,0.0,,0,0.0,,,901.1,272.0,0,0,600.0,0,180.0,,,6.5,0,340.0,,10000000.0,10.0,10.0,3.0,,,Y,N,N,Y,N,N,N,S,,10.1038/s41598-018-26407-3,0.0,0,0,0.0,0,0.0,0,0.0,,2500.0,N,Primary,87.9,Y,Y
288,Li et al. 2018 (b),8.0,20.0,0.0,0.0,0,0,,0,0.0,,0,0.0,,,901.1,272.0,0,0,600.0,0,180.0,,,6.5,0,340.0,,10000000.0,10.0,10.0,7.0,,,Y,N,N,Y,N,N,N,S,,10.1038/s41598-018-26407-3,0.0,0,0,0.0,0,0.0,0,0.0,,2500.0,N,Primary,85.5,Y,Y
289,Li et al. 2018 (b),8.0,20.0,0.0,0.0,0,0,,0,0.0,,0,0.0,,,901.1,272.0,0,0,600.0,0,180.0,,,6.5,0,340.0,,10000000.0,10.0,10.0,14.0,,,Y,N,N,Y,N,N,N,S,,10.1038/s41598-018-26407-3,0.0,0,0,0.0,0,0.0,0,0.0,716.9,2500.0,N,Primary,83.9,Y,Y
290,Moncal et al. 2019,0.0,0.0,0.0,0.0,0,0,,30,3.0,,0,0.0,,,,0.0,0,0,0.0,0,67.5,,,3.33,0,337.0,,10000000.0,44.0,37.0,0.0,,,N,N,N,N,N,N,N,S,,10.1007/s10856-019-6258-2,0.0,0,0,0.0,0,0.0,0,0.0,462,500.0,N,Primary,93.0,Y,Y
291,Moncal et al. 2019,0.0,0.0,0.0,0.0,0,0,,30,3.0,,0,0.0,,,,0.0,0,0,0.0,0,67.5,,,3.33,0,337.0,,10000000.0,44.0,37.0,0.0,,,N,N,N,N,N,N,N,S,,10.1007/s10856-019-6258-2,0.0,0,0,0.0,0,0.0,0,0.0,462,500.0,N,Primary,87.6,Y,Y
292,Moncal et al. 2019,0.0,0.0,0.0,0.0,0,0,,30,3.0,,0,0.0,,,,0.0,0,0,0.0,0,67.5,,,3.33,0,337.0,,10000000.0,44.0,37.0,0.0,,,N,N,N,N,N,N,N,S,,10.1007/s10856-019-6258-2,0.0,0,0,0.0,0,0.0,0,0.0,462,500.0,N,Primary,84.8,Y,Y
293,Kang et al. 2020,0.0,0.0,0.0,0.0,0,0,,0,3.0,,0,0.0,,,0.0,0.0,0,0,0.0,0,45.0,6.67,,,0,500.0,,6000000.0,,37.0,1.0,,,Y,Y,N,Y,N,N,N,C,,10.1002/smll.201905505,0.0,0,0,0.0,0,0.0,0,0.0,1000,0.0,N,Not_Primary,94.8,Y,Y
294,Kang et al. 2020,0.0,0.0,0.0,0.0,0,0,,0,3.0,,0,0.0,,,0.0,0.0,0,0,0.0,0,45.0,6.67,,,0,500.0,,6000000.0,,37.0,4.0,,,Y,Y,N,Y,N,N,N,C,,10.1002/smll.201905505,0.0,0,0,0.0,0,0.0,0,0.0,1000,0.0,N,Not_Primary,95.0,Y,Y
295,Kang et al. 2020,0.0,0.0,0.0,0.0,0,0,,0,3.0,,0,0.0,,,0.0,0.0,0,0,0.0,0,45.0,6.67,,,0,500.0,,6000000.0,,37.0,7.0,,,Y,Y,N,Y,N,N,N,C,,10.1002/smll.201905505,0.0,0,0,0.0,0,0.0,0,0.0,1000,0.0,N,Not_Primary,95.9,Y,Y
296,Kang et al. 2020,0.0,0.0,0.0,0.0,0,0,,0,3.0,,0,0.0,,,0.0,0.0,0,0,0.0,0,45.0,6.67,,,0,500.0,,6000000.0,,37.0,1.0,,,Y,Y,N,Y,N,N,N,C,,10.1002/smll.201905505,0.0,0,0,0.0,0,0.0,0,0.0,1000,0.0,N,Not_Primary,94.9,Y,Y
297,Kang et al. 2020,0.0,0.0,0.0,0.0,0,0,,0,3.0,,0,0.0,,,0.0,0.0,0,0,0.0,0,45.0,6.67,,,0,500.0,,6000000.0,,37.0,4.0,,,Y,Y,N,Y,N,N,N,C,,10.1002/smll.201905505,0.0,0,0,0.0,0,0.0,0,0.0,1000,0.0,N,Not_Primary,93.8,Y,Y
298,Kang et al. 2020,0.0,0.0,0.0,0.0,0,0,,0,3.0,,0,0.0,,,0.0,0.0,0,0,0.0,0,45.0,6.67,,,0,500.0,,6000000.0,,37.0,7.0,,,Y,Y,N,Y,N,N,N,C,,10.1002/smll.201905505,0.0,0,0,0.0,0,0.0,0,0.0,1000,0.0,N,Not_Primary,90.9,Y,Y
299,Kang et al. 2020,0.0,0.0,0.0,0.0,0,0,,0,3.0,,0,0.0,,,0.0,0.0,0,0,0.0,0,45.0,6.67,,,0,500.0,,6000000.0,,37.0,1.0,,,Y,Y,N,Y,N,N,N,C,,10.1002/smll.201905505,0.0,0,0,0.0,0,0.0,0,0.0,1000,0.0,N,Not_Primary,90.5,Y,Y
300,Kang et al. 2020,0.0,0.0,0.0,0.0,0,0,,0,3.0,,0,0.0,,,0.0,0.0,0,0,0.0,0,45.0,6.67,,,0,500.0,,6000000.0,,37.0,4.0,,,Y,Y,N,Y,N,N,N,C,,10.1002/smll.201905505,0.0,0,0,0.0,0,0.0,0,0.0,1000,0.0,N,Not_Primary,90.9,Y,Y
301,Kang et al. 2020,0.0,0.0,0.0,0.0,0,0,,0,3.0,,0,0.0,,,0.0,0.0,0,0,0.0,0,45.0,6.67,,,0,500.0,,6000000.0,,37.0,7.0,,,Y,Y,N,Y,N,N,N,C,,10.1002/smll.201905505,0.0,0,0,0.0,0,0.0,0,0.0,1000,0.0,N,Not_Primary,93.1,Y,Y
302,Kang et al. 2020,0.0,0.0,0.0,0.0,0,0,,0,3.0,,0,0.0,,,0.0,0.0,0,0,0.0,0,45.0,6.67,,,0,500.0,,6000000.0,,37.0,1.0,,,Y,Y,N,Y,N,N,N,C,,10.1002/smll.201905505,0.0,0,0,0.0,0,0.0,0,0.0,1174.605,0.0,N,Not_Primary,94.2,Y,Y
303,Kang et al. 2020,0.0,0.0,0.0,0.0,0,0,,0,3.0,,0,0.0,,,0.0,0.0,0,0,0.0,0,45.0,6.67,,,0,500.0,,6000000.0,,37.0,5.0,,,Y,Y,N,Y,N,N,N,C,,10.1002/smll.201905505,0.0,0,0,0.0,0,0.0,0,0.0,1185.569,0.0,N,Not_Primary,66.4,N,N
304,Kang et al. 2020,0.0,0.0,0.0,0.0,0,0,,0,3.0,,0,0.0,,,0.0,0.0,0,0,0.0,0,45.0,6.67,,,0,500.0,,6000000.0,,37.0,10.0,,,Y,Y,N,Y,N,N,N,C,,10.1002/smll.201905505,0.0,0,0,0.0,0,0.0,0,0.0,1974.411,0.0,N,Not_Primary,34.6,N,N
305,Kang et al. 2020,0.0,0.0,0.0,0.0,0,0,,0,3.0,,0,0.0,,,0.0,0.0,0,0,0.0,0,45.0,6.67,,,0,500.0,,6000000.0,,37.0,1.0,,,Y,Y,N,Y,N,N,N,C,,10.1002/smll.201905505,0.0,0,0,0.0,0,0.0,0,0.0,1347.79,0.0,N,Not_Primary,95.2,Y,Y
306,Kang et al. 2020,0.0,0.0,0.0,0.0,0,0,,0,3.0,,0,0.0,,,0.0,0.0,0,0,0.0,0,45.0,6.67,,,0,500.0,,6000000.0,,37.0,5.0,,,Y,Y,N,Y,N,N,N,C,,10.1002/smll.201905505,0.0,0,0,0.0,0,0.0,0,0.0,1430.34 (day 7),0.0,N,Not_Primary,88.4,Y,Y
307,Kang et al. 2020,0.0,0.0,0.0,0.0,0,0,,0,3.0,,0,0.0,,,0.0,0.0,0,0,0.0,0,45.0,6.67,,,0,500.0,,6000000.0,,37.0,10.0,,,Y,Y,N,Y,N,N,N,C,,10.1002/smll.201905505,0.0,0,0,0.0,0,0.0,0,0.0,1215.505,0.0,N,Not_Primary,74.7,N,N
308,Kang et al. 2020,0.0,0.0,0.0,0.0,0,0,,0,3.0,,0,0.0,,,0.0,0.0,0,0,0.0,0,45.0,6.67,,,0,500.0,,6000000.0,,37.0,1.0,,,Y,Y,N,Y,N,N,N,C,,10.1002/smll.201905505,0.0,0,0,0.0,0,0.0,0,0.0,1319.245,0.0,N,Not_Primary,93.2,Y,Y
309,Kang et al. 2020,0.0,0.0,0.0,0.0,0,0,,0,3.0,,0,0.0,,,0.0,0.0,0,0,0.0,0,45.0,6.67,,,0,500.0,,6000000.0,,37.0,5.0,,,Y,Y,N,Y,N,N,N,C,,10.1002/smll.201905505,0.0,0,0,0.0,0,0.0,0,0.0,1385.098 (day 7),0.0,N,Not_Primary,89.1,Y,Y
310,Kang et al. 2020,0.0,0.0,0.0,0.0,0,0,,0,3.0,,0,0.0,,,0.0,0.0,0,0,0.0,0,45.0,6.67,,,0,500.0,,6000000.0,,37.0,10.0,,,Y,Y,N,Y,N,N,N,C,,10.1002/smll.201905505,0.0,0,0,0.0,0,0.0,0,0.0,1210.715,0.0,N,Not_Primary,83.3,Y,Y
311,Gao et al .2017,2.0,0.0,0.0,0.0,0,0,,0,0.0,,0,0.0,,,100.0,0.0,0,0,,0,5.0,,,,1067,1327.0,,10000000.0,,22.0,0.0,,,N,Y,N,Y,N,N,N,S,,10.1002/adfm.201700798,0.0,0,0,0.0,0,0.0,0,0.0,1240.192,0.0,N,Primary,80.0,Y,Y
312,Gao et al .2017,2.0,0.0,0.0,0.0,0,0,,0,0.0,,0,0.0,,,100.0,0.0,0,0,,0,5.0,,,,1067,1327.0,,10000000.0,,22.0,1.0,,,N,Y,N,Y,N,N,N,S,,10.1002/adfm.201700798,0.0,0,0,0.0,0,0.0,0,0.0,1059.551,0.0,N,Primary,90.0,Y,Y
313,Gao et al .2017,2.0,0.0,0.0,0.0,0,0,,0,0.0,,0,0.0,,,100.0,0.0,0,0,,0,5.0,,,,1067,1327.0,,10000000.0,,22.0,4.0,,,N,Y,N,Y,N,N,N,S,,10.1002/adfm.201700798,0.0,0,0,0.0,0,0.0,0,0.0,1274.433,0.0,N,Primary,90.0,Y,Y
314,Gao et al .2017,2.0,0.0,0.0,0.0,0,0,,0,0.0,,0,0.0,,,100.0,0.0,0,0,,0,5.0,,,,1067,1327.0,,10000000.0,,22.0,7.0,,,N,Y,N,Y,N,N,N,S,,10.1002/adfm.201700798,0.0,0,0,0.0,0,0.0,0,0.0,1315.53,0.0,N,Primary,90.0,Y,Y
315,Yu et al. 2013,4.0,0.0,0.0,0.0,0,0,,0,0.0,,0,0.0,,,360.4,0.0,0,0,,0,34.47,,0.0333,,0,1190.0,,2000000.0,,22.0,0.5,,,N,Y,N,N,N,N,N,S,,10.1115/1.4024575,0.0,0,0,0.0,0,0.0,0,0.0,1190 (assumed due to no info),,N,Primary,72.0,N,N
316,Yu et al. 2013,4.0,0.0,0.0,0.0,0,0,,0,0.0,,0,0.0,,,360.4,0.0,0,0,,0,68.95,,0.0333,,0,1190.0,,2000000.0,,22.0,0.5,,,N,Y,N,N,N,N,N,S,,10.1115/1.4024575,0.0,0,0,0.0,0,0.0,0,0.0,1190,,N,Primary,61.0,N,N
317,Yu et al. 2013,4.0,0.0,0.0,0.0,0,0,,0,0.0,,0,0.0,,,360.4,0.0,0,0,,0,137.9,,0.0333,,0,1190.0,,2000000.0,,22.0,0.5,,,N,Y,N,N,N,N,N,S,,10.1115/1.4024575,0.0,0,0,0.0,0,0.0,0,0.0,1190,,N,Primary,43.0,N,N
318,Yu et al. 2013,2.0,0.0,0.0,0.0,0,0,,0,0.0,,0,0.0,,,360.4,0.0,0,0,,0,34.47,,0.0333,,0,1190.0,,2000000.0,,22.0,0.5,,,N,Y,N,N,N,N,N,S,,10.1115/1.4024575,0.0,0,0,0.0,0,0.0,0,0.0,1190,,N,Primary,89.0,Y,Y
319,Yu et al. 2013,4.0,0.0,0.0,0.0,0,0,,0,0.0,,0,0.0,,,360.4,0.0,0,0,,0,34.47,,0.0333,,0,1190.0,,2000000.0,,22.0,0.5,,,N,Y,N,N,N,N,N,S,,10.1115/1.4024575,0.0,0,0,0.0,0,0.0,0,0.0,1190,,N,Primary,68.0,N,N
320,Yu et al. 2013,6.0,0.0,0.0,0.0,0,0,,0,0.0,,0,0.0,,,360.4,0.0,0,0,,0,34.47,,0.0333,,0,1190.0,,2000000.0,,22.0,0.5,,,N,Y,N,N,N,N,N,S,,10.1115/1.4024575,0.0,0,0,0.0,0,0.0,0,0.0,1190,,N,Primary,31.0,N,N
321,Yu et al. 2013,4.0,0.0,0.0,0.0,0,0,,0,0.0,,0,0.0,,,360.4,0.0,0,0,,0,34.47,,0.0333,,0,1190.0,,4000000.0,,22.0,0.5,,,N,Y,N,N,N,N,N,S,,10.1115/1.4024575,0.0,0,0,0.0,0,0.0,0,0.0,1190,,N,Primary,70.0,N,N
322,Yu et al. 2013,4.0,0.0,0.0,0.0,0,0,,0,0.0,,0,0.0,,,360.4,0.0,0,0,,0,68.95,,0.0333,,0,1190.0,,4000000.0,,22.0,0.5,,,N,Y,N,N,N,N,N,S,,10.1115/1.4024575,0.0,0,0,0.0,0,0.0,0,0.0,1190,,N,Primary,62.0,N,N
323,Yu et al. 2013,4.0,0.0,0.0,0.0,0,0,,0,0.0,,0,0.0,,,360.4,0.0,0,0,,0,137.9,,0.0333,,0,1190.0,,4000000.0,,22.0,0.5,,,N,Y,N,N,N,N,N,S,,10.1115/1.4024575,0.0,0,0,0.0,0,0.0,0,0.0,1190,,N,Primary,42.0,N,N
324,Yu et al. 2013,4.0,0.0,0.0,0.0,0,0,,0,0.0,,0,0.0,,,360.4,0.0,0,0,,0,34.47,,0.0333,,0,1190.0,,8000000.0,,22.0,0.5,,,N,Y,N,N,N,N,N,S,,10.1115/1.4024575,0.0,0,0,0.0,0,0.0,0,0.0,1190,,N,Primary,70.0,N,N
325,Yu et al. 2013,4.0,0.0,0.0,0.0,0,0,,0,0.0,,0,0.0,,,360.4,0.0,0,0,,0,68.95,,0.0333,,0,1190.0,,8000000.0,,22.0,0.5,,,N,Y,N,N,N,N,N,S,,10.1115/1.4024575,0.0,0,0,0.0,0,0.0,0,0.0,1190,,N,Primary,61.0,N,N
326,Yu et al. 2013,4.0,0.0,0.0,0.0,0,0,,0,0.0,,0,0.0,,,360.4,0.0,0,0,,0,137.9,,0.0333,,0,1190.0,,8000000.0,,22.0,0.5,,,N,Y,N,N,N,N,N,S,,10.1115/1.4024575,0.0,0,0,0.0,0,0.0,0,0.0,1190,,N,Primary,42.0,N,N
327,Yu et al. 2013,4.0,0.0,0.0,0.0,0,0,,0,0.0,,0,0.0,,,360.4,0.0,0,0,,0,34.47,,0.0333,,641,1190.0,,2000000.0,,22.0,0.5,,,N,Y,N,N,N,N,N,S,,10.1115/1.4024575,0.0,0,0,0.0,0,0.0,0,0.0,1103.19 (day unknown),,N,Primary,68.0,N,N
328,Yu et al. 2013,4.0,0.0,0.0,0.0,0,0,,0,0.0,,0,0.0,,,360.4,0.0,0,0,,0,68.95,,0.0333,,641,1190.0,,2000000.0,,22.0,0.5,,,N,Y,N,N,N,N,N,S,,10.1115/1.4024575,0.0,0,0,0.0,0,0.0,0,0.0,1103.19 (day unknown),,N,Primary,51.75,N,N
329,Yu et al. 2013,4.0,0.0,0.0,0.0,0,0,,0,0.0,,0,0.0,,,360.4,0.0,0,0,,0,137.9,,0.0333,,641,1190.0,,2000000.0,,22.0,0.5,,,N,Y,N,N,N,N,N,S,,10.1115/1.4024575,0.0,0,0,0.0,0,0.0,0,0.0,1103.19 (day unknown),,N,Primary,40.0,N,N
330,Yu et al. 2013,4.0,0.0,0.0,0.0,0,0,,0,0.0,,0,0.0,,,360.4,0.0,0,0,,0,34.47,,0.0333,,641,1190.0,,2000000.0,,22.0,1.0,,,N,Y,N,N,N,N,N,S,,10.1115/1.4024575,0.0,0,0,0.0,0,0.0,0,0.0,1103.19 (day unknown),,N,Primary,69.8,N,N
331,Yu et al. 2013,4.0,0.0,0.0,0.0,0,0,,0,0.0,,0,0.0,,,360.4,0.0,0,0,,0,68.95,,0.0333,,641,1190.0,,2000000.0,,22.0,1.0,,,N,Y,N,N,N,N,N,S,,10.1115/1.4024575,0.0,0,0,0.0,0,0.0,0,0.0,1103.19 (day unknown),,N,Primary,64.8,N,N
332,Yu et al. 2013,4.0,0.0,0.0,0.0,0,0,,0,0.0,,0,0.0,,,360.4,0.0,0,0,,0,137.9,,0.0333,,641,1190.0,,2000000.0,,22.0,1.0,,,N,Y,N,N,N,N,N,S,,10.1115/1.4024575,0.0,0,0,0.0,0,0.0,0,0.0,1103.19 (day unknown),,N,Primary,61.3,N,N
333,Yu et al. 2013,4.0,0.0,0.0,0.0,0,0,,0,0.0,,0,0.0,,,360.4,0.0,0,0,,0,34.47,,0.0333,,641,1190.0,,2000000.0,,22.0,3.0,,,N,Y,N,N,N,N,N,S,,10.1115/1.4024575,0.0,0,0,0.0,0,0.0,0,0.0,1103.19 (day unknown),,N,Primary,95.6,Y,Y
334,Yu et al. 2013,4.0,0.0,0.0,0.0,0,0,,0,0.0,,0,0.0,,,360.4,0.0,0,0,,0,68.95,,0.0333,,641,1190.0,,2000000.0,,22.0,3.0,,,N,Y,N,N,N,N,N,S,,10.1115/1.4024575,0.0,0,0,0.0,0,0.0,0,0.0,1103.19 (day unknown),,N,Primary,93.4,Y,Y
335,Yu et al. 2013,4.0,0.0,0.0,0.0,0,0,,0,0.0,,0,0.0,,,360.4,0.0,0,0,,0,137.9,,0.0333,,641,1190.0,,2000000.0,,22.0,3.0,,,N,Y,N,N,N,N,N,S,,10.1115/1.4024575,0.0,0,0,0.0,0,0.0,0,0.0,1103.19 (day unknown),,N,Primary,92.3,Y,Y
336,Yu et al. 2013,4.0,0.0,0.0,0.0,0,0,,0,0.0,,0,0.0,,,360.4,0.0,0,0,,0,34.7,,0.0333,,457,1190.0,,2000000.0,,22.0,0.5,,,N,Y,N,N,N,N,N,S,,10.1115/1.4024575,0.0,0,0,0.0,0,0.0,0,0.0,1227.6,,N,Primary,89.0,Y,Y
337,Yu et al. 2013,4.0,0.0,0.0,0.0,0,0,,0,0.0,,0,0.0,,,360.4,0.0,0,0,,0,34.7,,0.0333,,457,1190.0,,2000000.0,,22.0,1.0,,,N,Y,N,N,N,N,N,S,,10.1115/1.4024575,0.0,0,0,0.0,0,0.0,0,0.0,,,N,Primary,92.1,Y,Y
338,Yu et al. 2013,4.0,0.0,0.0,0.0,0,0,,0,0.0,,0,0.0,,,360.4,0.0,0,0,,0,34.7,,0.0333,,457,1190.0,,2000000.0,,22.0,3.0,,,N,Y,N,N,N,N,N,S,,10.1115/1.4024575,0.0,0,0,0.0,0,0.0,0,0.0,1136.08,,N,Primary,97.0,Y,Y
339,Yu et al. 2013,4.0,0.0,0.0,0.0,0,0,,0,0.0,,0,0.0,,,360.4,0.0,0,0,,0,68.95,,0.0333,,457,1190.0,,2000000.0,,22.0,0.5,,,N,Y,N,N,N,N,N,S,,10.1115/1.4024575,0.0,0,0,0.0,0,0.0,0,0.0,1227.6,,N,Primary,69.0,N,N
340,Yu et al. 2013,4.0,0.0,0.0,0.0,0,0,,0,0.0,,0,0.0,,,360.4,0.0,0,0,,0,68.95,,0.0333,,457,1190.0,,2000000.0,,22.0,1.0,,,N,Y,N,N,N,N,N,S,,10.1115/1.4024575,0.0,0,0,0.0,0,0.0,0,0.0,,,N,Primary,75.5,N,N
341,Yu et al. 2013,4.0,0.0,0.0,0.0,0,0,,0,0.0,,0,0.0,,,360.4,0.0,0,0,,0,68.95,,0.0333,,457,1190.0,,2000000.0,,22.0,3.0,,,N,Y,N,N,N,N,N,S,,10.1115/1.4024575,0.0,0,0,0.0,0,0.0,0,0.0,1136.08,,N,Primary,97.0,Y,Y
342,Yu et al. 2013,4.0,0.0,0.0,0.0,0,0,,0,0.0,,0,0.0,,,360.4,0.0,0,0,,0,137.9,,0.0333,,457,1190.0,,2000000.0,,22.0,0.5,,,N,Y,N,N,N,N,N,S,,10.1115/1.4024575,0.0,0,0,0.0,0,0.0,0,0.0,1227.6,,N,Primary,36.0,N,N
343,Yu et al. 2013,4.0,0.0,0.0,0.0,0,0,,0,0.0,,0,0.0,,,360.4,0.0,0,0,,0,137.9,,0.0333,,457,1190.0,,2000000.0,,22.0,1.0,,,N,Y,N,N,N,N,N,S,,10.1115/1.4024575,0.0,0,0,0.0,0,0.0,0,0.0,,,N,Primary,63.0,N,N
344,Yu et al. 2013,4.0,0.0,0.0,0.0,0,0,,0,0.0,,0,0.0,,,360.4,0.0,0,0,,0,137.9,,0.0333,,457,1190.0,,2000000.0,,22.0,3.0,,,N,Y,N,N,N,N,N,S,,10.1115/1.4024575,0.0,0,0,0.0,0,0.0,0,0.0,1136.08,,N,Primary,98.0,Y,Y
345,Zhang et al. 2013,4.0,0.0,0.0,0.0,0,0,,0,0.0,,0,0.0,,,360.4,0.0,0,0,,0,,14.0,0.00333333,,641,1270.0,,2000000.0,,22.0,1.0,,,Y,N,N,N,N,N,N,S,,10.1088/1758-5082/5/2/025004,0.0,0,0,0.0,0,0.0,0,0.0,,,N,Primary,97.6,Y,Y
346,Zhang et al. 2013,4.0,0.0,0.0,0.0,0,0,,0,0.0,,0,0.0,,,360.4,0.0,0,0,,0,,14.0,0.00333333,,641,1270.0,,2000000.0,,22.0,4.0,,,Y,N,N,N,N,N,N,S,,10.1088/1758-5082/5/2/025004,0.0,0,0,0.0,0,0.0,0,0.0,,,N,Primary,95.8,Y,Y
347,Zhang et al. 2013,4.0,0.0,0.0,0.0,0,0,,0,0.0,,0,0.0,,,360.4,0.0,0,0,,0,,14.0,0.00333333,,641,1270.0,,2000000.0,,22.0,7.0,,,Y,N,N,N,N,N,N,S,,10.1088/1758-5082/5/2/025004,0.0,0,0,0.0,0,0.0,0,0.0,,,N,Primary,95.1,Y,Y
348,Zhang et al. 2015,4.0,0.0,0.0,0.0,0,0,,0,0.0,,0,0.0,,,360.4,0.0,0,0,,0,21.0,,,,520,540.0,,10000000.0,,22.0,1.0,,,N,Y,N,N,N,N,N,S,,10.1039/C4BM00234B,0.0,0,0,0.0,0,0.0,0,0.0,819.92,,N,Primary,33.0,N,N
349,Zhang et al. 2015,4.0,0.0,0.0,0.0,0,0,,0,0.0,,0,0.0,,,360.4,0.0,0,0,,0,21.0,,,,520,540.0,,10000000.0,,22.0,4.0,,,N,Y,N,N,N,N,N,S,,10.1039/C4BM00234B,0.0,0,0,0.0,0,0.0,0,0.0,700.35,,N,Primary,68.0,N,N
350,Zhang et al. 2015,4.0,0.0,0.0,0.0,0,0,,0,0.0,,0,0.0,,,360.4,0.0,0,0,,0,21.0,,,,520,540.0,,10000000.0,,22.0,7.0,,,N,Y,N,N,N,N,N,S,,10.1039/C4BM00234B,0.0,0,0,0.0,0,0.0,0,0.0,677.57,,N,Primary,84.0,Y,Y
351,Jia et al. 2016,3.0,0.0,7.0,0.0,0,0,,0,0.0,,0,0.0,,,300.0,0.0,0,0,,20,,,0.000583333,4.0,565,603.0,,6000000.0,,22.0,1.0,,,Y,Y,N,Y,N,Y,N,S,,10.1016/j.biomaterials.2016.07.038,2.0,0,0,0.0,0,0.0,0,0.0,1105.56,,N,Primary,83.8,Y,Y
352,Jia et al. 2016,3.0,0.0,7.0,0.0,0,0,,0,0.0,,0,0.0,,,300.0,0.0,0,0,,30,,,0.000583333,4.0,565,603.0,,6000000.0,,22.0,1.0,,,Y,Y,N,Y,N,Y,N,S,,10.1016/j.biomaterials.2016.07.038,2.0,0,0,0.0,0,0.0,0,0.0,934.1,,N,Primary,80.3,Y,Y
353,Jia et al. 2016,3.0,0.0,7.0,0.0,0,0,,0,0.0,,0,0.0,,,300.0,0.0,0,0,,40,,,0.000583333,4.0,565,603.0,,6000000.0,,22.0,1.0,,,Y,Y,N,Y,N,Y,N,S,,10.1016/j.biomaterials.2016.07.038,2.0,0,0,0.0,0,0.0,0,0.0,838.11,,N,Primary,70.1,N,N
354,Jia et al. 2016,3.0,0.0,7.0,0.0,0,0,,0,0.0,,0,0.0,,,300.0,0.0,0,0,,20,,,0.000583333,4.0,565,603.0,,6000000.0,,22.0,3.0,,,Y,Y,N,Y,N,Y,N,S,,10.1016/j.biomaterials.2016.07.038,2.0,0,0,0.0,0,0.0,0,0.0,1159.63,,N,Primary,85.5,Y,Y
355,Jia et al. 2016,3.0,0.0,7.0,0.0,0,0,,0,0.0,,0,0.0,,,300.0,0.0,0,0,,30,,,0.000583333,4.0,565,603.0,,6000000.0,,22.0,3.0,,,Y,Y,N,Y,N,Y,N,S,,10.1016/j.biomaterials.2016.07.038,2.0,0,0,0.0,0,0.0,0,0.0,873.47,,N,Primary,86.3,Y,Y
356,Jia et al. 2016,3.0,0.0,7.0,0.0,0,0,,0,0.0,,0,0.0,,,300.0,0.0,0,0,,40,,,0.000583333,4.0,565,603.0,,6000000.0,,22.0,3.0,,,Y,Y,N,Y,N,Y,N,S,,10.1016/j.biomaterials.2016.07.038,2.0,0,0,0.0,0,0.0,0,0.0,896.4,,N,Primary,70.9,N,N
357,Jia et al. 2016,3.0,0.0,7.0,0.0,0,0,,0,0.0,,0,0.0,,,300.0,0.0,0,0,,20,,,0.000583333,4.0,565,603.0,,6000000.0,,22.0,7.0,,,Y,Y,N,Y,N,Y,N,S,,10.1016/j.biomaterials.2016.07.038,2.0,0,0,0.0,0,0.0,0,0.0,1160.49,,N,Primary,89.7,Y,Y
358,Jia et al. 2016,3.0,0.0,7.0,0.0,0,0,,0,0.0,,0,0.0,,,300.0,0.0,0,0,,30,,,0.000583333,4.0,565,603.0,,6000000.0,,22.0,7.0,,,Y,Y,N,Y,N,Y,N,S,,10.1016/j.biomaterials.2016.07.038,2.0,0,0,0.0,0,0.0,0,0.0,968.59,,N,Primary,90.4,Y,Y
359,Jia et al. 2016,3.0,0.0,7.0,0.0,0,0,,0,0.0,,0,0.0,,,300.0,0.0,0,0,,40,,,0.000583333,4.0,565,603.0,,6000000.0,,22.0,7.0,,,Y,Y,N,Y,N,Y,N,S,,10.1016/j.biomaterials.2016.07.038,2.0,0,0,0.0,0,0.0,0,0.0,950.61,,N,Primary,71.9,N,N
360,Idaszek et al. 2019,4.0,0.0,6.0,0.0,0,0,,0,0.0,,0,0.0,,,0.0,0.0,0,0,0.0,30,,,,235.0,0,260.0,,10000000.0,,,0.0,,,Y,N,N,N,N,Y,N,S,,10.1088/1758-5090/ab2622,0.0,0,4,0.0,0,0.0,0,0.0,173.84,,N,Primary,91.4,Y,Y
361,Idaszek et al. 2019,4.0,0.0,6.0,0.0,0,0,,0,0.0,,0,0.0,,,0.0,0.0,0,0,0.0,30,,,,235.0,0,260.0,,10000000.0,,,7.0,,,Y,N,N,N,N,Y,N,S,,10.1088/1758-5090/ab2622,0.0,0,4,0.0,0,0.0,0,0.0,,,N,Primary,88.5,Y,Y
362,Idaszek et al. 2019,4.0,0.0,6.0,0.0,0,0,,0,0.0,,0,0.0,,,0.0,0.0,0,0,0.0,30,,,,235.0,0,260.0,,10000000.0,,,14.0,,,Y,N,N,N,N,Y,N,S,,10.1088/1758-5090/ab2622,0.0,0,4,0.0,0,0.0,0,0.0,,,N,Primary,84.2,Y,Y
