Repository: koookie2/Tissue-Inkovation

## Overview
Hello Inkovators! Tissue Inkovation is a machine learning project created for the TJHSST's 2025 Biocode Hackathon. The goal was to design a user-friendly page for users to access this model. This page provides a more convenient way to get predictions for bioink printability and viability. The highest-accuracy model attained an F1 score of 0.9919, which signifies a strong balance in the model's precision and accuracy.

Here is the Google Colab link for the project's development (NOT FINAL MODEL)! https://colab.research.google.com/drive/1G-n0ONwAnO7ySxkZGCSGHe7PN0fNpbJ3?usp=sharing.

File: raw_merged_bioprinting_data.csv (part 3 of 4)
,Reference,Final_Alginate_Conc_(%w/v),Final_Gelatin_Conc_(%w/v),Final_GelMA_Conc_(%w/v),Final_Hyaluronic_Acid_Conc_(%w/v),Final_MeHA_Conc_(%w/v),Final_NorHA_Conc_(%w/v),Final_Fibronin/Fibrinogen_Conc_(%w/v),Final_P127_Conc_(%w/v),Final_Collagen_Conc_(%w/v),Final_TCP_Conc_(%w/v)_(%w/v),Final_Gellan_Conc_(%w/v),Final_Nano/Methycellulose_Conc_(%w/v),PEGDA_Conc_(%w/v),Agarose_Conc_(%w/v),CaCl2_Conc_(mM),NaCl2_Conc_(mM),BaCl2_Conc_(mM),SrCl2_Conc_(mM),Physical_Crosslinking_Durantion_(s),Photocrosslinking_Duration_(s),Extrusion_Pressure (kPa),Extrusion_Rate_Lengthwise_(mm/s),Extrusion_Rate_Volume-wise_(mL/s),Nozzle_Movement_Speed_(mm/s),Inner_Nozzle_Outer_Diameter_(µm),Outer_Nozzle_Inner_Diameter_(µm),Filament_Diameter_(µm),Cell_Density_(cells/mL),Syringe_Temperature_(°C),Substrate_Temperature_(°C),Days_Observed,Construct_Base_Area_(mm^2),Construct_Total_Thickness_(mm),Cell_Culture_Medium_Used?,DI_Water_Used?,Precrosslinking_Solution_Used?,Saline_Solution_Used?,EtOH_Solution_Used?,Photoinitiator_Used?,Enzymatic_Crosslinker_Used?,Conical_or_Straight_Nozzle,Acceptable_Filament_Diameter_(Yes/No),DOI,Final_Fibroin/Fibrinogen_Conc_(%w/v),Final_Chitosan_Conc_(%w/v),Final_CS-AEMA_Conc_(%w/v),Final_TCP_Conc_(%w/v),Final_PEGTA_Conc_(%w/v),Final_PEGMA_Conc_(%w/v),Final_PEGDA_Conc_(%w/v),Final_Agarose_Conc_(%w/v),Fiber_Diameter_(µm),Fiber_Spacing_(µm),Matrigel_Used?,Primary/Not_Primary,Viability_at_time_of_observation_(%),Acceptable_Viability_(Yes/No),Acceptable_Pressure_(Yes/No)
363,Idaszek et al. 2019,4.0,0.0,6.0,0.0,0,0,,0,0.0,,0,0.0,,,0.0,0.0,0,0,0.0,30,,,,235.0,0,260.0,,10000000.0,,,0.0,,,Y,N,N,N,N,Y,N,S,,10.1088/1758-5090/ab2622,0.0,0,4,0.0,0,0.0,0,0.0,184.215,,N,Primary,91.9,Y,Y
364,Idaszek et al. 2019,4.0,0.0,6.0,0.0,0,0,,0,0.0,,0,0.0,,,0.0,0.0,0,0,0.0,30,,,,235.0,0,260.0,,10000000.0,,,7.0,,,Y,N,N,N,N,Y,N,S,,10.1088/1758-5090/ab2622,0.0,0,4,0.0,0,0.0,0,0.0,,,N,Primary,84.2,Y,Y
365,Idaszek et al. 2019,4.0,0.0,6.0,0.0,0,0,,0,0.0,,0,0.0,,,0.0,0.0,0,0,0.0,30,,,,235.0,0,260.0,,10000000.0,,,14.0,,,Y,N,N,N,N,Y,N,S,,10.1088/1758-5090/ab2622,0.0,0,4,0.0,0,0.0,0,0.0,,,N,Primary,88.0,Y,Y
366,Idaszek et al. 2019,4.0,0.0,6.0,0.5,0,0,,0,0.0,,0,0.0,,,0.0,0.0,0,0,0.0,30,,,,235.0,0,260.0,,10000000.0,,,0.0,,,Y,N,N,N,N,Y,N,S,,10.1088/1758-5090/ab2622,0.0,0,4,0.5,0,0.0,0,0.0,226.11,,N,Primary,88.0,Y,Y
367,Idaszek et al. 2019,4.0,0.0,6.0,0.5,0,0,,0,0.0,,0,0.0,,,0.0,0.0,0,0,0.0,30,,,,235.0,0,260.0,,10000000.0,,,7.0,,,Y,N,N,N,N,Y,N,S,,10.1088/1758-5090/ab2622,0.0,0,4,0.5,0,0.0,0,0.0,,,N,Primary,86.1,Y,Y
368,Idaszek et al. 2019,4.0,0.0,6.0,0.5,0,0,,0,0.0,,0,0.0,,,0.0,0.0,0,0,0.0,30,,,,235.0,0,260.0,,10000000.0,,,14.0,,,Y,N,N,N,N,Y,N,S,,10.1088/1758-5090/ab2622,0.0,0,4,0.5,0,0.0,0,0.0,,,N,Primary,85.6,Y,Y
369,Gao et al. 2015,2.0,0.0,0.0,0.0,0,0,,0,0.0,,0,0.0,,,180.2,0.0,0,0,,0,,,0.0167,16.67,819,1600.0,,1000000.0,,,1.0,,,Y,Y,N,N,N,N,N,S,,10.1016/j.biomaterials.2015.05.031,0.0,0,0,0.0,0,0.0,0,0.0,930.16 (day unknown),,N,Not_Primary,92.9,Y,Y
370,Gao et al. 2015,2.0,0.0,0.0,0.0,0,0,,0,0.0,,0,0.0,,,180.2,0.0,0,0,,0,,,0.0167,16.67,819,1600.0,,1000000.0,,,4.0,,,Y,Y,N,N,N,N,N,S,,10.1016/j.biomaterials.2015.05.031,0.0,0,0,0.0,0,0.0,0,0.0,930.16 (day unknown),,N,Not_Primary,84.7,Y,Y
371,Gao et al. 2015,2.0,0.0,0.0,0.0,0,0,,0,0.0,,0,0.0,,,180.2,0.0,0,0,,0,,,0.0167,16.67,819,1600.0,,1000000.0,,,7.0,,,Y,Y,N,N,N,N,N,S,,10.1016/j.biomaterials.2015.05.031,0.0,0,0,0.0,0,0.0,0,0.0,930.16 (day unknown),,N,Not_Primary,67.1,N,N
372,Gao et al. 2015,2.0,0.0,0.0,0.0,0,0,,0,0.0,,0,0.0,,,180.2,0.0,0,0,,0,,,0.0167,16.67,819,1600.0,,1000000.0,,,1.0,,,Y,Y,N,N,N,N,N,S,,10.1016/j.biomaterials.2015.05.031,0.0,0,0,0.0,0,0.0,0,0.0,930.16 (day unknown),,N,Not_Primary,83.8,Y,Y
373,Gao et al. 2015,2.0,0.0,0.0,0.0,0,0,,0,0.0,,0,0.0,,,180.2,0.0,0,0,,0,,,0.0167,16.67,819,1600.0,,1000000.0,,,4.0,,,Y,Y,N,N,N,N,N,S,,10.1016/j.biomaterials.2015.05.031,0.0,0,0,0.0,0,0.0,0,0.0,930.16 (day unknown),,N,Not_Primary,71.6,N,N
374,Gao et al. 2015,2.0,0.0,0.0,0.0,0,0,,0,0.0,,0,0.0,,,180.2,0.0,0,0,,0,,,0.0167,16.67,819,1600.0,,1000000.0,,,7.0,,,Y,Y,N,N,N,N,N,S,,10.1016/j.biomaterials.2015.05.031,0.0,0,0,0.0,0,0.0,0,0.0,930.16 (day unknown),,N,Not_Primary,50.2,N,N
375,Colosi et al. 2016,4.0,0.0,5.0,0.0,0,0,,0,0.0,,0,0.0,,,300.0,0.0,0,0,,30,,,8.33e-05,4.0,0,210.0,,10000000.0,37.0,22.0,1.0,,,N,Y,N,Y,N,Y,N,S,,10.1002/adma.201503310,0.0,0,0,0.0,0,0.0,0,0.0,222.44,200.0,N,Primary,28.0,N,N
376,Colosi et al. 2016,4.0,0.0,5.0,0.0,0,0,,0,0.0,,0,0.0,,,300.0,0.0,0,0,,30,,,8.33e-05,4.0,0,210.0,,10000000.0,37.0,22.0,1.0,,,N,Y,N,Y,N,Y,N,S,,10.1002/adma.201503310,0.0,0,0,0.0,0,0.0,0,0.0,222.53,200.0,N,Primary,45.3,N,N
377,Colosi et al. 2016,4.0,0.0,5.0,0.0,0,0,,0,0.0,,0,0.0,,,300.0,0.0,0,0,,30,,,8.33e-05,4.0,0,210.0,,10000000.0,37.0,22.0,1.0,,,N,Y,N,Y,N,Y,N,S,,10.1002/adma.201503310,0.0,0,0,0.0,0,0.0,0,0.0,211.32,200.0,N,Primary,83.4,Y,Y
378,Colosi et al. 2016,4.0,0.0,4.5,0.0,0,0,,0,0.0,,0,0.0,,,300.0,0.0,0,0,,15,,,8.33e-05,4.0,0,210.0,,10000000.0,37.0,22.0,3.0,,,N,Y,N,Y,N,Y,N,S,,10.1002/adma.201503310,0.0,0,0,0.0,0,0.0,0,0.0,219.75,200.0,N,Primary,74.3,N,N
379,Colosi et al. 2016,4.0,0.0,4.5,0.0,0,0,,0,0.0,,0,0.0,,,300.0,0.0,0,0,,20,,,8.33e-05,4.0,0,210.0,,10000000.0,37.0,22.0,3.0,,,N,Y,N,Y,N,Y,N,S,,10.1002/adma.201503310,0.0,0,0,0.0,0,0.0,0,0.0,349.78,200.0,N,Primary,75.7,N,N
380,Colosi et al. 2016,4.0,0.0,4.5,0.0,0,0,,0,0.0,,0,0.0,,,300.0,0.0,0,0,,25,,,8.33e-05,4.0,0,210.0,,10000000.0,37.0,22.0,3.0,,,N,Y,N,Y,N,Y,N,S,,10.1002/adma.201503310,0.0,0,0,0.0,0,0.0,0,0.0,221.294,200.0,N,Primary,82.7,Y,Y
381,Colosi et al. 2016,4.0,0.0,4.5,0.0,0,0,,0,0.0,,0,0.0,,,300.0,0.0,0,0,,30,,,8.33e-05,4.0,0,210.0,,10000000.0,37.0,22.0,3.0,,,N,Y,N,Y,N,Y,N,S,,10.1002/adma.201503310,0.0,0,0,0.0,0,0.0,0,0.0,318.22,200.0,N,Primary,74.0,N,N
382,Colosi et al. 2016,4.0,0.0,4.5,0.0,0,0,,0,0.0,,0,0.0,,,300.0,0.0,0,0,,45,,,8.33e-05,4.0,0,210.0,,10000000.0,37.0,22.0,3.0,,,N,Y,N,Y,N,Y,N,S,,10.1002/adma.201503310,0.0,0,0,0.0,0,0.0,0,0.0,310.92,200.0,N,Primary,55.0,N,N
383,Colosi et al. 2016,4.0,0.0,4.5,0.0,0,0,,0,0.0,,0,0.0,,,300.0,0.0,0,0,,60,,,8.33e-05,4.0,0,210.0,,10000000.0,37.0,22.0,3.0,,,N,Y,N,Y,N,Y,N,S,,10.1002/adma.201503310,0.0,0,0,0.0,0,0.0,0,0.0,247.75,200.0,N,Primary,34.1,N,N
384,Ouyang et al. 2017,0.0,0.0,0.0,0.0,5,0,,0,0.0,,0,0.0,,,0.0,0.0,0,0,0.0,120,,,0.00667,5.0,0,337.0,,2500000.0,,,0.0,,,N,Y,N,N,N,Y,N,S,,10.1002/adma.201604983,0.0,0,0,0.0,0,0.0,0,0.0,679.73,,N,Not_Primary,95.9,Y,Y
385,Ouyang et al. 2017,0.0,0.0,0.0,0.0,5,0,,0,0.0,,0,0.0,,,0.0,0.0,0,0,0.0,120,,,0.00667,5.0,0,337.0,,2500000.0,,,1.0,,,N,Y,N,N,N,Y,N,S,,10.1002/adma.201604983,0.0,0,0,0.0,0,0.0,0,0.0,,,N,Not_Primary,89.6,Y,Y
386,Ouyang et al. 2017,0.0,0.0,0.0,0.0,5,0,,0,0.0,,0,0.0,,,0.0,0.0,0,0,0.0,120,,,0.00667,5.0,0,337.0,,2500000.0,,,7.0,,,N,Y,N,N,N,Y,N,S,,10.1002/adma.201604983,0.0,0,0,0.0,0,0.0,0,0.0,688.16,,N,Not_Primary,87.8,Y,Y
387,Ouyang et al. 2017,0.0,0.0,0.0,0.0,0,2,,0,0.0,,0,0.0,,,0.0,0.0,0,0,0.0,120,,,0.00667,5.0,0,337.0,,2500000.0,,,0.0,,,N,Y,N,N,N,Y,N,S,,10.1002/adma.201604983,0.0,0,0,0.0,0,0.0,0,0.0,578.47,,N,Not_Primary,96.9,Y,Y
388,Ouyang et al. 2017,0.0,0.0,0.0,0.0,0,2,,0,0.0,,0,0.0,,,0.0,0.0,0,0,0.0,120,,,0.00667,5.0,0,337.0,,2500000.0,,,1.0,,,N,Y,N,N,N,Y,N,S,,10.1002/adma.201604983,0.0,0,0,0.0,0,0.0,0,0.0,,,N,Not_Primary,87.0,Y,Y
389,Ouyang et al. 2017,0.0,0.0,0.0,0.0,0,2,,0,0.0,,0,0.0,,,0.0,0.0,0,0,0.0,120,,,0.00667,5.0,0,337.0,,2500000.0,,,7.0,,,N,Y,N,N,N,Y,N,S,,10.1002/adma.201604983,0.0,0,0,0.0,0,0.0,0,0.0,608.07,,N,Not_Primary,87.0,Y,Y
390,Ouyang et al. 2017,0.0,0.0,5.0,0.0,0,0,,0,0.0,,0,0.0,,,0.0,0.0,0,0,0.0,120,,,0.00667,5.0,0,337.0,,2500000.0,,,0.0,,,N,Y,N,N,N,Y,N,S,,10.1002/adma.201604983,0.0,0,0,0.0,0,0.0,0,0.0,582.51,,N,Not_Primary,95.0,Y,Y
391,Ouyang et al. 2017,0.0,0.0,5.0,0.0,0,0,,0,0.0,,0,0.0,,,0.0,0.0,0,0,0.0,120,,,0.00667,5.0,0,337.0,,2500000.0,,,1.0,,,N,Y,N,N,N,Y,N,S,,10.1002/adma.201604983,0.0,0,0,0.0,0,0.0,0,0.0,,,N,Not_Primary,95.7,Y,Y
392,Ouyang et al. 2017,0.0,0.0,5.0,0.0,0,0,,0,0.0,,0,0.0,,,0.0,0.0,0,0,0.0,120,,,0.00667,5.0,0,337.0,,2500000.0,,,7.0,,,N,Y,N,N,N,Y,N,S,,10.1002/adma.201604983,0.0,0,0,0.0,0,0.0,0,0.0,505,,N,Not_Primary,96.1,Y,Y
393,Ouyang et al. 2017,0.0,0.0,0.0,0.0,0,0,,0,0.0,,0,0.0,,,0.0,0.0,0,0,0.0,120,,,0.00667,5.0,0,337.0,,2500000.0,,,0.0,,,N,Y,N,N,N,Y,N,S,,10.1002/adma.201604983,0.0,0,0,0.0,0,0.0,5,0.0,654.69,,N,Not_Primary,96.1,Y,Y
394,Ouyang et al. 2017,0.0,0.0,0.0,0.0,0,0,,0,0.0,,0,0.0,,,0.0,0.0,0,0,0.0,120,,,0.00667,5.0,0,337.0,,2500000.0,,,1.0,,,N,Y,N,N,N,Y,N,S,,10.1002/adma.201604983,0.0,0,0,0.0,0,0.0,5,0.0,,,N,Not_Primary,86.3,Y,Y
395,Ouyang et al. 2017,0.0,0.0,0.0,0.0,0,0,,0,0.0,,0,0.0,,,0.0,0.0,0,0,0.0,120,,,0.00667,5.0,0,337.0,,2500000.0,,,7.0,,,N,Y,N,N,N,Y,N,S,,10.1002/adma.201604983,0.0,0,0,0.0,0,0.0,5,0.0,555.38,,N,Not_Primary,87.8,Y,Y
396,Ouyang et al. 2017,0.0,0.0,0.0,0.0,0,2,,0,0.0,,0,0.0,,,0.0,0.0,0,0,0.0,120,,,0.00667,5.0,0,337.0,,2500000.0,,,0.0,,,N,Y,N,N,N,Y,N,S,,10.1002/adma.201604983,0.0,0,0,0.0,0,0.0,0,0.0,417.2,,N,Not_Primary,96.1,Y,Y
397,Ouyang et al. 2017,0.0,0.0,0.0,0.0,0,2,,0,0.0,,0,0.0,,,0.0,0.0,0,0,0.0,120,,,0.00667,5.0,0,337.0,,2500000.0,,,1.0,,,N,Y,N,N,N,Y,N,S,,10.1002/adma.201604983,0.0,0,0,0.0,0,0.0,0,0.0,,,N,Not_Primary,92.6,Y,Y
398,Ouyang et al. 2017,0.0,0.0,0.0,0.0,0,2,,0,0.0,,0,0.0,,,0.0,0.0,0,0,0.0,120,,,0.00667,5.0,0,337.0,,2500000.0,,,7.0,,,N,Y,N,N,N,Y,N,S,,10.1002/adma.201604983,0.0,0,0,0.0,0,0.0,0,0.0,410.53,,N,Not_Primary,91.3,Y,Y
399,Kosik-Koziol et al. 2019,4.0,0.0,6.0,0.0,0,0,,0,0.0,,0,0.0,,,190.0,0.0,0,0,,30,,,8.5e-05,3.9,0,250.0,,10000000.0,,,0.125,,,N,Y,N,N,N,Y,N,S,,10.1088/1758-5090/ab15cb,0.0,0,0,0.0,0,0.0,0,0.0,96.66,,N,Primary,85.0,Y,Y
400,Kosik-Koziol et al. 2019,4.0,0.0,6.0,0.0,0,0,,0,0.0,,0,0.0,,,190.0,0.0,0,0,,30,,,8.5e-05,3.9,0,250.0,,10000000.0,,,7.0,,,N,Y,N,N,N,Y,N,S,,10.1088/1758-5090/ab15cb,0.0,0,0,0.0,0,0.0,0,0.0,113.42,,N,Primary,81.4,Y,Y
401,Kosik-Koziol et al. 2019,4.0,0.0,6.0,0.0,0,0,,0,0.0,,0,0.0,,,190.0,0.0,0,0,,30,,,8.5e-05,3.9,0,250.0,,10000000.0,,,21.0,,,N,Y,N,N,N,Y,N,S,,10.1088/1758-5090/ab15cb,0.0,0,0,0.0,0,0.0,0,0.0,190.72,,N,Primary,79.3,N,N
402,Kosik-Koziol et al. 2019,4.0,0.0,6.0,0.0,0,0,,0,0.0,,0,0.0,,,190.0,0.0,0,0,,30,,,8.5e-05,3.9,0,250.0,,10000000.0,,,0.125,,,N,Y,N,N,N,Y,N,S,,10.1088/1758-5090/ab15cb,0.0,0,0,0.5,0,0.0,0,0.0,100.82,,N,Primary,83.6,Y,Y
403,Kosik-Koziol et al. 2019,4.0,0.0,6.0,0.0,0,0,,0,0.0,,0,0.0,,,190.0,0.0,0,0,,30,,,8.5e-05,3.9,0,250.0,,10000000.0,,,7.0,,,N,Y,N,N,N,Y,N,S,,10.1088/1758-5090/ab15cb,0.0,0,0,0.5,0,0.0,0,0.0,140.6,,N,Primary,80.0,Y,Y
404,Kosik-Koziol et al. 2019,4.0,0.0,6.0,0.0,0,0,,0,0.0,,0,0.0,,,190.0,0.0,0,0,,30,,,8.5e-05,3.9,0,250.0,,10000000.0,,,21.0,,,N,Y,N,N,N,Y,N,S,,10.1088/1758-5090/ab15cb,0.0,0,0,0.5,0,0.0,0,0.0,233.45,,N,Primary,79.0,N,N
405,Akkineni et al. 2016,3.0,1.0,0.0,0.0,0,0,,0,0.0,,0,0.0,,,200.0,0.0,0,0,900.0,0,20.0,,,,0,200.0,,500000.0,35.0,,1.0,,,Y,N,N,N,N,N,N,S,,10.1088/1758-5090/8/4/045001,0.0,0,0,0.0,0,0.0,0,0.0,355.88,,N,Primary,66.2,N,N
406,Akkineni et al. 2016,3.0,1.0,0.0,0.0,0,0,,0,0.0,,0,0.0,,,200.0,0.0,0,0,900.0,0,20.0,,,,0,200.0,,500000.0,35.0,,7.0,,,Y,N,N,N,N,N,N,S,,10.1088/1758-5090/8/4/045001,0.0,0,0,0.0,0,0.0,0,0.0,,,N,Primary,68.8,N,N
407,Akkineni et al. 2016,3.0,1.0,0.0,0.0,0,0,,0,0.0,,0,0.0,,,200.0,0.0,0,0,900.0,0,20.0,,,,0,200.0,,500000.0,35.0,,14.0,,,Y,N,N,N,N,N,N,S,,10.1088/1758-5090/8/4/045001,0.0,0,0,0.0,0,0.0,0,0.0,,,N,Primary,83.3,Y,Y
408,Akkineni et al. 2016,3.0,1.0,0.0,0.0,0,0,,0,0.0,,0,0.0,,,200.0,0.0,0,0,900.0,0,20.0,,,,0,200.0,,500000.0,35.0,,21.0,,,Y,N,N,N,N,N,N,S,,10.1088/1758-5090/8/4/045001,0.0,0,0,0.0,0,0.0,0,0.0,608.54,,N,Primary,84.5,Y,Y
409,Bendtsen et al. 2017,2.5,0.0,0.0,0.0,0,0,,0,0.0,,0,0.0,,,0.0,0.0,0,0,1200.0,0,,,,,0,430.0,,250000.0,25.0,25.0,0.0,,,Y,N,N,N,N,N,N,C,,10.1002/jbm.a.36036,0.0,0,0,0.0,0,0.0,0,0.0,,,N,Primary,95.6,Y,Y
410,Bendtsen et al. 2017,2.5,0.0,0.0,0.0,0,0,,0,0.0,,0,0.0,,,0.0,0.0,0,0,3600.0,0,,,,,0,430.0,,250000.0,25.0,25.0,0.0,,,Y,N,N,N,N,N,N,C,,10.1002/jbm.a.36036,0.0,0,0,0.0,0,0.0,0,0.0,,,N,Primary,77.5,N,N
411,Bendtsen et al. 2017,2.5,0.0,0.0,0.0,0,0,,0,0.0,,0,0.0,,,0.0,0.0,0,0,1200.0,0,,,,,0,430.0,,250000.0,25.0,25.0,0.0,,,Y,N,N,N,N,N,N,C,,10.1002/jbm.a.36036,0.0,0,0,0.0,0,0.0,0,0.0,,,N,Primary,60.1,N,N
412,Bendtsen et al. 2017,2.5,0.0,0.0,0.0,0,0,,0,0.0,,0,0.0,,,0.0,0.0,0,0,3600.0,0,,,,,0,430.0,,250000.0,25.0,25.0,0.0,,,Y,N,N,N,N,N,N,C,,10.1002/jbm.a.36036,0.0,0,0,0.0,0,0.0,0,0.0,,,N,Primary,22.5,N,N
413,Blaeser et al. 2013,3.0,0.0,0.0,0.0,0,0,,0,0.0,,0,0.0,,,0.0,0.0,0,0,,0,,,,2.75,0,,,2000000.0,25.0,25.0,0.0,,,Y,N,N,N,N,N,N,C,,10.1089/biores.2013.0031,0.0,0,0,0.0,0,0.0,0,0.0,100,,N,Not_Primary,96.0,Y,Y
414,Blaeser et al. 2013,3.0,0.0,0.0,0.0,0,0,,0,0.0,,0,0.0,,,0.0,0.0,0,0,,0,,,,2.75,0,,,2000000.0,36.0,22.0,1.0,,,Y,N,N,N,N,N,N,C,,10.1089/biores.2013.0031,0.0,0,0,0.0,0,0.0,0,0.0,100,,N,Not_Primary,96.0,Y,Y
415,Blaeser et al. 2013,3.0,0.0,0.0,0.0,0,0,,0,0.0,,0,0.0,,,0.0,0.0,0,0,,0,,,,2.75,0,,,2000000.0,36.0,22.0,4.0,,,Y,N,N,N,N,N,N,C,,10.1089/biores.2013.0031,0.0,0,0,0.0,0,0.0,0,0.0,100,,N,Not_Primary,99.0,Y,Y
416,Blaeser et al. 2013,3.0,0.0,0.0,0.0,0,0,,0,0.0,,0,0.0,,,0.0,0.0,0,0,,0,,,,2.75,0,,,2000000.0,36.0,22.0,7.0,,,Y,N,N,N,N,N,N,C,,10.1089/biores.2013.0031,0.0,0,0,0.0,0,0.0,0,0.0,100,,N,Not_Primary,97.0,Y,Y
417,Blaeser et al. 2016,0.5,0.0,0.0,0.0,0,0,,0,0.0,,0,0.0,,,0.0,0.0,0,0,0.0,0,50.0,,,,0,150.0,,1000000.0,20.0,22.0,0.0,,,N,Y,N,N,N,N,N,S,,10.1002/adhm.201500677,0.0,0,0,0.0,0,0.0,0,0.0,,,N,Not_Primary,96.0,Y,Y
418,Blaeser et al. 2016,0.5,0.0,0.0,0.0,0,0,,0,0.0,,0,0.0,,,0.0,0.0,0,0,0.0,0,50.0,,,,0,150.0,,1000000.0,20.0,22.0,0.0,,,N,Y,N,N,N,N,N,S,,10.1002/adhm.201500677,0.0,0,0,0.0,0,0.0,0,0.0,,,N,Not_Primary,91.0,Y,Y
419,Blaeser et al. 2016,0.5,0.0,0.0,0.0,0,0,,0,0.0,,0,0.0,,,0.0,0.0,0,0,0.0,0,50.0,,,,0,150.0,,1000000.0,20.0,22.0,0.0,,,N,Y,N,N,N,N,N,S,,10.1002/adhm.201500677,0.0,0,0,0.0,0,0.0,0,0.0,,,N,Not_Primary,76.0,N,N
420,Blaeser et al. 2016,0.5,0.0,0.0,0.0,0,0,,0,0.0,,0,0.0,,,0.0,0.0,0,0,0.0,0,50.0,,,,0,150.0,,1000000.0,20.0,22.0,0.0,,,N,Y,N,N,N,N,N,S,,10.1002/adhm.201500677,0.0,0,0,0.0,0,0.0,0,0.0,,,N,Primary,94.0,Y,Y
421,Blaeser et al. 2016,0.5,0.0,0.0,0.0,0,0,,0,0.0,,0,0.0,,,0.0,0.0,0,0,0.0,0,50.0,,,,0,150.0,,1000000.0,20.0,22.0,0.0,,,N,Y,N,N,N,N,N,S,,10.1002/adhm.201500677,0.0,0,0,0.0,0,0.0,0,0.0,,,N,Primary,92.0,Y,Y
422,Blaeser et al. 2016,0.5,0.0,0.0,0.0,0,0,,0,0.0,,0,0.0,,,0.0,0.0,0,0,0.0,0,50.0,,,,0,150.0,,1000000.0,20.0,22.0,0.0,,,N,Y,N,N,N,N,N,S,,10.1002/adhm.201500677,0.0,0,0,0.0,0,0.0,0,0.0,,,N,Primary,86.0,Y,Y
423,Blaeser et al. 2016,0.5,0.0,0.0,0.0,0,0,,0,0.0,,0,0.0,,,0.0,0.0,0,0,0.0,0,50.0,,,,0,150.0,,1000000.0,20.0,22.0,7.0,,,N,Y,N,N,N,N,N,S,,10.1002/adhm.201500677,0.0,0,0,0.0,0,0.0,0,0.0,,,N,Primary,95.0,Y,Y
424,Blaeser et al. 2016,0.5,0.0,0.0,0.0,0,0,,0,0.0,,0,0.0,,,0.0,0.0,0,0,0.0,0,50.0,,,,0,150.0,,1000000.0,20.0,22.0,7.0,,,N,Y,N,N,N,N,N,S,,10.1002/adhm.201500677,0.0,0,0,0.0,0,0.0,0,0.0,,,N,Primary,95.0,Y,Y
425,Blaeser et al. 2016,0.5,0.0,0.0,0.0,0,0,,0,0.0,,0,0.0,,,0.0,0.0,0,0,0.0,0,50.0,,,,0,150.0,,1000000.0,20.0,22.0,7.0,,,N,Y,N,N,N,N,N,S,,10.1002/adhm.201500677,0.0,0,0,0.0,0,0.0,0,0.0,,,N,Primary,95.0,Y,Y
426,Chang et al. 2008 (a),3.0,0.0,0.0,0.0,0,0,,0,0.0,,0,0.0,,,0.0,0.0,0,0,0.0,0,9.65266,,,,0,250.0,,1000000.0,22.0,22.0,1.0,,,Y,N,N,N,N,N,N,C,,10.1089/ten.tec.2007.0392,0.0,0,0,0.0,0,0.0,0,0.0,,,N,Not_Primary,82.0,Y,Y
427,Chang et al. 2008 (a),3.0,0.0,0.0,0.0,0,0,,0,0.0,,0,0.0,,,450.0,0.0,0,0,,0,9.65266,,,,0,250.0,,1000000.0,22.0,22.0,1.0,,,Y,N,N,N,N,N,N,C,,10.1089/ten.tec.2007.0392,0.0,0,0,0.0,0,0.0,0,0.0,,,N,Not_Primary,79.0,N,N
428,Chang et al. 2008 (a),3.0,0.0,0.0,0.0,0,0,,0,0.0,,0,0.0,,,0.0,0.0,0,0,0.0,0,9.65266,,,,0,250.0,,1000000.0,22.0,22.0,2.0,,,Y,N,N,N,N,N,N,C,,10.1089/ten.tec.2007.0392,0.0,0,0,0.0,0,0.0,0,0.0,,,N,Not_Primary,84.0,Y,Y
429,Chang et al. 2008 (a),3.0,0.0,0.0,0.0,0,0,,0,0.0,,0,0.0,,,450.0,0.0,0,0,,0,9.65266,,,,0,250.0,,1000000.0,22.0,22.0,2.0,,,Y,N,N,N,N,N,N,C,,10.1089/ten.tec.2007.0392,0.0,0,0,0.0,0,0.0,0,0.0,,,N,Not_Primary,80.0,Y,Y
430,Chang et al. 2008 (a),3.0,0.0,0.0,0.0,0,0,,0,0.0,,0,0.0,,,0.0,0.0,0,0,0.0,0,9.65266,,,,0,250.0,,1000000.0,22.0,22.0,3.0,,,Y,N,N,N,N,N,N,C,,10.1089/ten.tec.2007.0392,0.0,0,0,0.0,0,0.0,0,0.0,,,N,Not_Primary,85.0,Y,Y
431,Chang et al. 2008 (a),3.0,0.0,0.0,0.0,0,0,,0,0.0,,0,0.0,,,0.0,0.0,0,0,,0,9.65266,,,,0,250.0,,1000000.0,22.0,22.0,3.0,,,Y,N,N,N,N,N,N,C,,10.1089/ten.tec.2007.0392,0.0,0,0,0.0,0,0.0,0,0.0,,,N,Not_Primary,82.0,Y,Y
432,Chang et al. 2008 (b),3.0,0.0,0.0,0.0,0,0,,0,0.0,,0,0.0,,,0.0,0.0,0,0,300.0,0,275.79,,,,0,150.0,,1000000.0,22.0,22.0,0.0,,,Y,N,N,N,N,N,N,C,,10.1089/ten.a.2007.0004,0.0,0,0,0.0,0,0.0,0,0.0,,,N,Not_Primary,43.6,N,N
433,Chang et al. 2008 (b),3.0,0.0,0.0,0.0,0,0,,0,0.0,,0,0.0,,,0.0,0.0,0,0,300.0,0,275.79,,,,0,250.0,,1000000.0,22.0,22.0,0.0,,,Y,N,N,N,N,N,N,C,,10.1089/ten.a.2007.0004,0.0,0,0,0.0,0,0.0,0,0.0,,,N,Not_Primary,54.2,N,N
434,Chang et al. 2008 (b),3.0,0.0,0.0,0.0,0,0,,0,0.0,,0,0.0,,,0.0,0.0,0,0,300.0,0,275.79,,,,0,400.0,,1000000.0,22.0,22.0,0.0,,,Y,N,N,N,N,N,N,C,,10.1089/ten.a.2007.0004,0.0,0,0,0.0,0,0.0,0,0.0,,,N,Not_Primary,53.6,N,N
435,Chang et al. 2008 (b),3.0,0.0,0.0,0.0,0,0,,0,0.0,,0,0.0,,,0.0,0.0,0,0,300.0,0,275.79,,,,0,150.0,,1000000.0,22.0,22.0,0.25,,,Y,N,N,N,N,N,N,C,,10.1089/ten.a.2007.0004,0.0,0,0,0.0,0,0.0,0,0.0,,,N,Not_Primary,46.0,N,N
436,Chang et al. 2008 (b),3.0,0.0,0.0,0.0,0,0,,0,0.0,,0,0.0,,,0.0,0.0,0,0,300.0,0,275.79,,,,0,250.0,,1000000.0,22.0,22.0,0.25,,,Y,N,N,N,N,N,N,C,,10.1089/ten.a.2007.0004,0.0,0,0,0.0,0,0.0,0,0.0,,,N,Not_Primary,54.0,N,N
437,Chang et al. 2008 (b),3.0,0.0,0.0,0.0,0,0,,0,0.0,,0,0.0,,,0.0,0.0,0,0,300.0,0,275.79,,,,0,400.0,,1000000.0,22.0,22.0,0.25,,,Y,N,N,N,N,N,N,C,,10.1089/ten.a.2007.0004,0.0,0,0,0.0,0,0.0,0,0.0,,,N,Not_Primary,57.2,N,N
438,Chang et al. 2008 (b),3.0,0.0,0.0,0.0,0,0,,0,0.0,,0,0.0,,,0.0,0.0,0,0,300.0,0,275.79,,,,0,150.0,,1000000.0,22.0,22.0,1.0,,,Y,N,N,N,N,N,N,C,,10.1089/ten.a.2007.0004,0.0,0,0,0.0,0,0.0,0,0.0,,,N,Not_Primary,66.2,N,N
439,Chang et al. 2008 (b),3.0,0.0,0.0,0.0,0,0,,0,0.0,,0,0.0,,,0.0,0.0,0,0,300.0,0,275.79,,,,0,250.0,,1000000.0,22.0,22.0,1.0,,,Y,N,N,N,N,N,N,C,,10.1089/ten.a.2007.0004,0.0,0,0,0.0,0,0.0,0,0.0,,,N,Not_Primary,81.2,Y,Y
440,Chang et al. 2008 (b),3.0,0.0,0.0,0.0,0,0,,0,0.0,,0,0.0,,,0.0,0.0,0,0,300.0,0,275.79,,,,0,400.0,,1000000.0,22.0,22.0,1.0,,,Y,N,N,N,N,N,N,C,,10.1089/ten.a.2007.0004,0.0,0,0,0.0,0,0.0,0,0.0,,,N,Not_Primary,85.0,Y,Y
441,Chang et al. 2008 (b),3.0,0.0,0.0,0.0,0,0,,0,0.0,,0,0.0,,,0.0,0.0,0,0,300.0,0,34.4738,,,,0,150.0,,1000000.0,22.0,22.0,0.0,,,Y,N,N,N,N,N,N,C,,10.1089/ten.a.2007.0004,0.0,0,0,0.0,0,0.0,0,0.0,,,N,Not_Primary,67.2,N,N
442,Chang et al. 2008 (b),3.0,0.0,0.0,0.0,0,0,,0,0.0,,0,0.0,,,0.0,0.0,0,0,300.0,0,68.9476,,,,0,150.0,,1000000.0,22.0,22.0,0.0,,,Y,N,N,N,N,N,N,C,,10.1089/ten.a.2007.0004,0.0,0,0,0.0,0,0.0,0,0.0,,,N,Not_Primary,67.4,N,N
443,Chang et al. 2008 (b),3.0,0.0,0.0,0.0,0,0,,0,0.0,,0,0.0,,,0.0,0.0,0,0,300.0,0,137.895,,,,0,150.0,,1000000.0,22.0,22.0,0.0,,,Y,N,N,N,N,N,N,C,,10.1089/ten.a.2007.0004,0.0,0,0,0.0,0,0.0,0,0.0,,,N,Not_Primary,51.6,N,N
444,Chang et al. 2008 (b),3.0,0.0,0.0,0.0,0,0,,0,0.0,,0,0.0,,,0.0,0.0,0,0,300.0,0,275.79,,,,0,150.0,,1000000.0,22.0,22.0,0.0,,,Y,N,N,N,N,N,N,C,,10.1089/ten.a.2007.0004,0.0,0,0,0.0,0,0.0,0,0.0,,,N,Not_Primary,42.8,N,N
445,Chang et al. 2008 (b),3.0,0.0,0.0,0.0,0,0,,0,0.0,,0,0.0,,,0.0,0.0,0,0,300.0,0,34.4738,,,,0,150.0,,1000000.0,22.0,22.0,0.25,,,Y,N,N,N,N,N,N,C,,10.1089/ten.a.2007.0004,0.0,0,0,0.0,0,0.0,0,0.0,,,N,Not_Primary,65.2,N,N
446,Chang et al. 2008 (b),3.0,0.0,0.0,0.0,0,0,,0,0.0,,0,0.0,,,0.0,0.0,0,0,300.0,0,68.9476,,,,0,150.0,,1000000.0,22.0,22.0,0.25,,,Y,N,N,N,N,N,N,C,,10.1089/ten.a.2007.0004,0.0,0,0,0.0,0,0.0,0,0.0,,,N,Not_Primary,66.6,N,N
447,Chang et al. 2008 (b),3.0,0.0,0.0,0.0,0,0,,0,0.0,,0,0.0,,,0.0,0.0,0,0,300.0,0,137.895,,,,0,150.0,,1000000.0,22.0,22.0,0.25,,,Y,N,N,N,N,N,N,C,,10.1089/ten.a.2007.0004,0.0,0,0,0.0,0,0.0,0,0.0,,,N,Not_Primary,59.0,N,N
448,Chang et al. 2008 (b),3.0,0.0,0.0,0.0,0,0,,0,0.0,,0,0.0,,,0.0,0.0,0,0,300.0,0,275.79,,,,0,150.0,,1000000.0,22.0,22.0,0.25,,,Y,N,N,N,N,N,N,C,,10.1089/ten.a.2007.0004,0.0,0,0,0.0,0,0.0,0,0.0,,,N,Not_Primary,44.8,N,N
449,Chang et al. 2008 (b),3.0,0.0,0.0,0.0,0,0,,0,0.0,,0,0.0,,,0.0,0.0,0,0,300.0,0,34.4738,,,,0,150.0,,1000000.0,22.0,22.0,1.0,,,Y,N,N,N,N,N,N,C,,10.1089/ten.a.2007.0004,0.0,0,0,0.0,0,0.0,0,0.0,,,N,Not_Primary,75.8,N,N
450,Chang et al. 2008 (b),3.0,0.0,0.0,0.0,0,0,,0,0.0,,0,0.0,,,0.0,0.0,0,0,300.0,0,68.9476,,,,0,150.0,,1000000.0,22.0,22.0,1.0,,,Y,N,N,N,N,N,N,C,,10.1089/ten.a.2007.0004,0.0,0,0,0.0,0,0.0,0,0.0,,,N,Not_Primary,68.0,N,N
451,Chang et al. 2008 (b),3.0,0.0,0.0,0.0,0,0,,0,0.0,,0,0.0,,,0.0,0.0,0,0,300.0,0,137.895,,,,0,150.0,,1000000.0,22.0,22.0,1.0,,,Y,N,N,N,N,N,N,C,,10.1089/ten.a.2007.0004,0.0,0,0,0.0,0,0.0,0,0.0,,,N,Not_Primary,65.8,N,N
452,Chang et al. 2008 (b),3.0,0.0,0.0,0.0,0,0,,0,0.0,,0,0.0,,,0.0,0.0,0,0,300.0,0,275.79,,,,0,150.0,,1000000.0,22.0,22.0,1.0,,,Y,N,N,N,N,N,N,C,,10.1089/ten.a.2007.0004,0.0,0,0,0.0,0,0.0,0,0.0,,,N,Not_Primary,64.6,N,N
453,Dai et al. 2016,1.0,10.0,0.0,0.0,0,0,,0,,,0,0.0,,,0.0,0.0,0,0,,0,,,,,0,260.0,,2000000.0,25.0,4.0,0.0,,,Y,N,N,N,N,N,N,,,10.1088/1758-5090/8/4/045005,1.0,0,0,0.0,0,0.0,0,0.0,277.7372,295.5958,N,Not_Primary,86.92,Y,Y
454,Duin et al. 2019,3.0,0.0,0.0,0.0,0,0,,0,0.0,,0,9.0,,,0.0,0.0,0,70,600.0,0,45.0,,,10.0,0,840.0,,,22.0,22.0,1.0,,,Y,N,N,N,N,N,N,C,,10.1002/adhm.201801631,0.0,0,0,0.0,0,0.0,0,0.0,763.25,1449.67,N,Primary,74.26,N,N
455,Duin et al. 2019,3.0,0.0,0.0,0.0,0,0,,0,0.0,,0,9.0,,,0.0,0.0,0,70,600.0,0,45.0,,,10.0,0,840.0,,,22.0,22.0,4.0,,,Y,N,N,N,N,N,N,C,,10.1002/adhm.201801631,0.0,0,0,0.0,0,0.0,0,0.0,763.25,1449.67,N,Primary,76.17,N,N
456,Duin et al. 2019,3.0,0.0,0.0,0.0,0,0,,0,0.0,,0,9.0,,,0.0,0.0,0,70,600.0,0,45.0,,,10.0,0,840.0,,,22.0,22.0,7.0,,,Y,N,N,N,N,N,N,C,,10.1002/adhm.201801631,0.0,0,0,0.0,0,0.0,0,0.0,763.25,1449.67,N,Primary,82.98,Y,Y
457,Emmermacher et al. 2020,3.0,0.0,0.0,0.0,0,0,,0,0.0,,0,3.0,,,0.0,0.0,0,0,0.0,0,150.0,,,,0,840.0,,10000000.0,22.0,22.0,0.0,,,Y,N,N,N,N,N,N,C,,10.1088/1758-5090/ab7553,0.0,0,0,0.0,0,0.0,0,1.0,,,N,Not_Primary,60.38,N,N
458,Emmermacher et al. 2020,3.0,0.0,0.0,0.0,0,0,,0,0.0,,0,3.0,,,0.0,0.0,0,0,0.0,0,300.0,,,,0,840.0,,10000000.0,22.0,22.0,0.0,,,Y,N,N,N,N,N,N,C,,10.1088/1758-5090/ab7553,0.0,0,0,0.0,0,0.0,0,1.0,,,N,Not_Primary,60.38,N,N
459,Emmermacher et al. 2020,3.0,0.0,0.0,0.0,0,0,,0,0.0,,0,3.0,,,0.0,0.0,0,0,0.0,0,150.0,,,,0,250.0,,10000000.0,22.0,22.0,0.0,,,Y,N,N,N,N,N,N,C,,10.1088/1758-5090/ab7553,0.0,0,0,0.0,0,0.0,0,1.0,,,N,Not_Primary,49.43,N,N
460,Emmermacher et al. 2020,3.0,0.0,0.0,0.0,0,0,,0,0.0,,0,3.0,,,0.0,0.0,0,0,0.0,0,300.0,,,,0,250.0,,10000000.0,22.0,22.0,0.0,,,Y,N,N,N,N,N,N,C,,10.1088/1758-5090/ab7553,0.0,0,0,0.0,0,0.0,0,1.0,,,N,Not_Primary,44.91,N,N
461,Faulkner-Jones et al. 2015,1.5,0.0,0.0,0.0,0,0,,0,0.0,,0,0.0,,,60.0,0.0,55,0,120.0,0,50.0,,,,0,101.6,,1000000.0,22.0,22.0,0.0208,,,Y,N,N,N,N,N,N,S,,10.1088/1758-5090/7/4/044102,0.0,0,0,0.0,0,0.0,0,0.0,,,N,Primary,91.57,Y,Y
462,Faulkner-Jones et al. 2015,1.5,0.0,0.0,0.0,0,0,,0,0.0,,0,0.0,,,60.0,0.0,55,0,120.0,0,70.0,,,,0,101.6,,1000000.0,22.0,22.0,0.0208,,,Y,N,N,N,N,N,N,S,,10.1088/1758-5090/7/4/044102,0.0,0,0,0.0,0,0.0,0,0.0,,,N,Primary,91.05,Y,Y
463,Faulkner-Jones et al. 2015,1.5,0.0,0.0,0.0,0,0,,0,0.0,,0,0.0,,,60.0,0.0,55,0,120.0,0,100.0,,,,0,101.6,,1000000.0,22.0,22.0,0.0208,,,Y,N,N,N,N,N,N,S,,10.1088/1758-5090/7/4/044102,0.0,0,0,0.0,0,0.0,0,0.0,,,N,Primary,79.69,N,N
464,Faulkner-Jones et al. 2015,1.5,0.0,0.0,0.0,0,0,,0,0.0,,0,0.0,,,60.0,0.0,55,0,120.0,0,140.0,,,,0,101.6,,1000000.0,22.0,22.0,0.0208,,,Y,N,N,N,N,N,N,S,,10.1088/1758-5090/7/4/044102,0.0,0,0,0.0,0,0.0,0,0.0,,,N,Primary,73.84,N,N
465,Faulkner-Jones et al. 2015,1.5,0.0,0.0,0.0,0,0,,0,0.0,,0,0.0,,,60.0,0.0,55,0,120.0,0,50.0,,,,0,101.6,,1000000.0,22.0,22.0,0.0208,,,Y,N,N,N,N,N,N,S,,10.1088/1758-5090/7/4/044102,0.0,0,0,0.0,0,0.0,0,0.0,,,N,Primary,71.6,N,N
466,Faulkner-Jones et al. 2015,1.5,0.0,0.0,0.0,0,0,,0,0.0,,0,0.0,,,60.0,0.0,55,0,120.0,0,70.0,,,,0,101.6,,1000000.0,22.0,22.0,0.0208,,,Y,N,N,N,N,N,N,S,,10.1088/1758-5090/7/4/044102,0.0,0,0,0.0,0,0.0,0,0.0,,,N,Primary,79.35,N,N
467,Faulkner-Jones et al. 2015,1.5,0.0,0.0,0.0,0,0,,0,0.0,,0,0.0,,,60.0,0.0,55,0,120.0,0,100.0,,,,0,101.6,,1000000.0,22.0,22.0,0.0208,,,Y,N,N,N,N,N,N,S,,10.1088/1758-5090/7/4/044102,0.0,0,0,0.0,0,0.0,0,0.0,,,N,Primary,71.43,N,N
468,Faulkner-Jones et al. 2015,1.5,0.0,0.0,0.0,0,0,,0,0.0,,0,0.0,,,60.0,0.0,55,0,120.0,0,140.0,,,,0,101.6,,1000000.0,22.0,22.0,0.0208,,,Y,N,N,N,N,N,N,S,,10.1088/1758-5090/7/4/044102,0.0,0,0,0.0,0,0.0,0,0.0,,,N,Primary,60.93,N,N
469,Faulkner-Jones et al. 2015,1.5,0.0,0.0,0.0,0,0,,0,0.0,,0,0.0,,,60.0,0.0,55,0,120.0,0,60.0,,,,0,101.6,,1000000.0,22.0,22.0,0.0208,,,Y,N,N,N,N,N,N,S,,10.1088/1758-5090/7/4/044102,0.0,0,0,0.0,0,0.0,0,0.0,,,N,Primary,86.93,Y,Y
470,Faulkner-Jones et al. 2015,1.5,0.0,0.0,0.0,0,0,,0,0.0,,0,0.0,,,60.0,0.0,55,0,120.0,0,60.0,,,,0,101.6,,1000000.0,22.0,22.0,0.0208,,,Y,N,N,N,N,N,N,S,,10.1088/1758-5090/7/4/044102,0.0,0,0,0.0,0,0.0,0,0.0,,,N,Primary,62.75,N,N
471,"Freeman and Kelly, 2017",3.5,0.0,0.0,0.0,0,0,,0,0.0,,0,0.0,,,0.0,0.0,0,0,0.0,0,,,,8.0,0,250.0,,20000000.0,22.0,22.0,1.0,,,Y,N,Y,N,N,N,N,C,,10.1038/s41598-017-17286-1,0.0,0,0,0.0,0,0.0,0,0.0,,4000.0,N,Primary,85.02,Y,Y
472,"Freeman and Kelly, 2017",3.5,0.0,0.0,0.0,0,0,,0,0.0,,0,0.0,,,0.0,0.0,0,0,0.0,0,,,,8.0,0,250.0,,20000000.0,22.0,22.0,1.0,,,Y,N,Y,N,N,N,N,C,,10.1038/s41598-017-17286-1,0.0,0,0,0.0,0,0.0,0,0.0,,4000.0,N,Primary,87.025,Y,Y
473,Giuseppe et al. 2018,5.0,6.0,0.0,0.0,0,0,,0,0.0,,0,0.0,,,0.0,0.0,0,0,480.0,0,103.0,,,,0,230.0,,,37.0,22.0,0.042,,,Y,N,N,N,N,N,N,,,10.1016/j.jmbbm.2017.12.018,0.0,0,0,0.0,0,0.0,0,0.0,350,2000.0,N,Primary,95.7,Y,Y
474,Giuseppe et al. 2018,5.0,8.0,0.0,0.0,0,0,,0,0.0,,0,0.0,,,0.0,0.0,0,0,480.0,0,172.0,,,,0,230.0,,,37.0,22.0,0.042,,,Y,N,N,N,N,N,N,,,10.1016/j.jmbbm.2017.12.018,0.0,0,0,0.0,0,0.0,0,0.0,370,2000.0,N,Primary,89.0,Y,Y
475,Giuseppe et al. 2018,7.0,8.0,0.0,0.0,0,0,,0,0.0,,0,0.0,,,0.0,0.0,0,0,480.0,0,193.0,,,,0,230.0,,,37.0,22.0,0.042,,,Y,N,N,N,N,N,N,,,10.1016/j.jmbbm.2017.12.018,0.0,0,0,0.0,0,0.0,0,0.0,310,2000.0,N,Primary,92.3,Y,Y
476,Izadifar et al. 2016,2.5,0.0,0.0,0.0,0,0,,0,0.0,,0,0.0,,,0.0,0.0,0,0,1200.0,0,10.0,,,25.0,0,200.0,,5680000.0,10.0,22.0,0.0,,,Y,N,N,N,N,N,N,C,,10.1089/ten.tec.2015.0307,0.0,0,0,0.0,0,0.0,0,0.0,,,N,Primary,83.39,Y,Y
477,Izadifar et al. 2016,2.5,0.0,0.0,0.0,0,0,,0,0.0,,0,0.0,,,0.0,0.0,0,0,1200.0,0,10.0,,,25.0,0,200.0,,5680000.0,10.0,22.0,1.0,,,Y,N,N,N,N,N,N,C,,10.1089/ten.tec.2015.0307,0.0,0,0,0.0,0,0.0,0,0.0,,,N,Primary,84.17,Y,Y
478,Izadifar et al. 2016,2.5,0.0,0.0,0.0,0,0,,0,0.0,,0,0.0,,,0.0,0.0,0,0,1200.0,0,10.0,,,25.0,0,200.0,,5680000.0,10.0,22.0,3.0,,,Y,N,N,N,N,N,N,C,,10.1089/ten.tec.2015.0307,0.0,0,0,0.0,0,0.0,0,0.0,,,N,Primary,84.8,Y,Y
479,Izadifar et al. 2016,2.5,0.0,0.0,0.0,0,0,,0,0.0,,0,0.0,,,0.0,0.0,0,0,1200.0,0,10.0,,,25.0,0,200.0,,5680000.0,10.0,22.0,7.0,,,Y,N,N,N,N,N,N,C,,10.1089/ten.tec.2015.0307,0.0,0,0,0.0,0,0.0,0,0.0,,,N,Primary,86.83,Y,Y
480,Izadifar et al. 2016,2.5,0.0,0.0,0.0,0,0,,0,0.0,,0,0.0,,,0.0,0.0,0,0,1200.0,0,10.0,,,25.0,0,200.0,,5680000.0,10.0,22.0,14.0,,,Y,N,N,N,N,N,N,C,,10.1089/ten.tec.2015.0307,0.0,0,0,0.0,0,0.0,0,0.0,,,N,Primary,90.75,Y,Y
481,Izadifar et al. 2016,2.5,0.0,0.0,0.0,0,0,,0,0.0,,0,0.0,,,0.0,0.0,0,0,1200.0,0,10.0,,,25.0,0,200.0,,5680000.0,10.0,22.0,0.0,,,Y,N,N,N,N,N,N,C,,10.1089/ten.tec.2015.0307,0.0,0,0,0.0,0,0.0,0,0.0,,,N,Primary,84.33,Y,Y
482,Izadifar et al. 2016,2.5,0.0,0.0,0.0,0,0,,0,0.0,,0,0.0,,,0.0,0.0,0,0,1200.0,0,10.0,,,25.0,0,200.0,,5680000.0,10.0,22.0,1.0,,,Y,N,N,N,N,N,N,C,,10.1089/ten.tec.2015.0307,0.0,0,0,0.0,0,0.0,0,0.0,,,N,Primary,78.68,N,N
483,Izadifar et al. 2016,2.5,0.0,0.0,0.0,0,0,,0,0.0,,0,0.0,,,0.0,0.0,0,0,1200.0,0,10.0,,,25.0,0,200.0,,5680000.0,10.0,22.0,3.0,,,Y,N,N,N,N,N,N,C,,10.1089/ten.tec.2015.0307,0.0,0,0,0.0,0,0.0,0,0.0,,,N,Primary,79.15,N,N
484,Izadifar et al. 2016,2.5,0.0,0.0,0.0,0,0,,0,0.0,,0,0.0,,,0.0,0.0,0,0,1200.0,0,10.0,,,25.0,0,200.0,,5680000.0,10.0,22.0,7.0,,,Y,N,N,N,N,N,N,C,,10.1089/ten.tec.2015.0307,0.0,0,0,0.0,0,0.0,0,0.0,,,N,Primary,76.0,N,N
485,Izadifar et al. 2016,2.5,0.0,0.0,0.0,0,0,,0,0.0,,0,0.0,,,0.0,0.0,0,0,1200.0,0,10.0,,,25.0,0,200.0,,5680000.0,10.0,22.0,14.0,,,Y,N,N,N,N,N,N,C,,10.1089/ten.tec.2015.0307,0.0,0,0,0.0,0,0.0,0,0.0,,,N,Primary,85.0,Y,Y
486,"Khalil and Sun, 2009",1.5,0.0,0.0,0.0,0,0,,0,0.0,,0,0.0,,,0.0,0.0,0,0,,0,55.16,,,10.5,0,250.0,,500000.0,22.0,22.0,0.0,,,N,N,N,Y,N,N,N,S,,10.1115/1.3128729,0.0,0,0,0.0,0,0.0,0,0.0,,1000.0,N,Not_Primary,76.5,N,N
487,"Khalil and Sun, 2009",1.5,0.0,0.0,0.0,0,0,,0,0.0,,0,0.0,,,0.0,0.0,0,0,,0,110.32,,,10.5,0,250.0,,500000.0,22.0,22.0,0.0,,,N,N,N,Y,N,N,N,S,,10.1115/1.3128729,0.0,0,0,0.0,0,0.0,0,0.0,,1000.0,N,Not_Primary,75.67,N,N
488,"Khalil and Sun, 2009",1.5,0.0,0.0,0.0,0,0,,0,0.0,,0,0.0,,,0.0,0.0,0,0,,0,165.47,,,10.5,0,250.0,,500000.0,22.0,22.0,0.0,,,N,N,N,Y,N,N,N,S,,10.1115/1.3128729,0.0,0,0,0.0,0,0.0,0,0.0,,1000.0,N,Not_Primary,84.74,Y,Y
489,"Khalil and Sun, 2009",1.5,0.0,0.0,0.0,0,0,,0,0.0,,0,0.0,,,0.0,0.0,0,0,,0,220.63,,,10.5,0,250.0,,500000.0,22.0,22.0,0.0,,,N,N,N,Y,N,N,N,S,,10.1115/1.3128729,0.0,0,0,0.0,0,0.0,0,0.0,,1000.0,N,Not_Primary,84.43,Y,Y
490,Kundu et al. 2013,4.0,0.0,0.0,0.0,0,0,,0,0.0,,0,0.0,,,100.0,145.0,0,0,600.0,0,9.0,,,6.67,0,250.0,,1000000.0,22.0,22.0,0.0,,,N,N,N,Y,N,N,N,S,,10.1002/term.1682,0.0,0,0,0.0,0,0.0,0,0.0,,,N,Primary,96.0,Y,Y
491,Kundu et al. 2013,6.0,0.0,0.0,0.0,0,0,,0,0.0,,0,0.0,,,100.0,145.0,0,0,600.0,0,25.0,,,6.67,0,250.0,,1000000.0,22.0,22.0,0.0,,,N,N,N,Y,N,N,N,S,,10.1002/term.1682,0.0,0,0,0.0,0,0.0,0,0.0,,,N,Primary,96.0,Y,Y
492,Kundu et al. 2013,4.0,0.0,0.0,0.0,0,0,,0,0.0,,0,0.0,,,100.0,145.0,0,0,600.0,0,9.0,,,6.67,0,250.0,,1000000.0,22.0,22.0,0.0,,,N,N,N,Y,N,N,N,S,,10.1002/term.1682,0.0,0,0,0.0,0,0.0,0,0.0,,,N,Primary,85.0,Y,Y
493,Kundu et al. 2013,6.0,0.0,0.0,0.0,0,0,,0,0.0,,0,0.0,,,100.0,145.0,0,0,600.0,0,25.0,,,6.67,0,250.0,,1000000.0,22.0,22.0,0.0,,,N,N,N,Y,N,N,N,S,,10.1002/term.1682,0.0,0,0,0.0,0,0.0,0,0.0,,,N,Primary,85.0,Y,Y
494,Othman et al. 2020,10.0,50.0,0.0,0.0,0,0,,0,0.0,,0,0.0,,,0.0,0.0,0,0,1200.0,0,,50.0,0.0167,,0,1000.0,,,22.0,22.0,15.0,,,N,Y,N,Y,N,N,N,C,,10.1007/s00289-020-03421-y,0.0,0,0,0.0,0,0.0,0,0.0,1500,,N,Not_Primary,95.25,Y,Y
495,Ouyang et al. 2015,1.0,10.0,0.0,0.0,0,0,,0,0.0,,0,0.0,,,0.0,0.0,0,0,180.0,0,,,,,0,250.0,,2000000.0,4.0,4.0,0.0,,,N,N,N,Y,N,N,N,S,,10.1088/1758-5090/7/4/044101,0.0,0,0,0.0,0,0.0,0,0.0,415,754.0,N,Not_Primary,54.94,N,N
496,Ouyang et al. 2015,1.0,10.0,0.0,0.0,0,0,,0,0.0,,0,0.0,,,0.0,0.0,0,0,180.0,0,,,,,0,250.0,,2000000.0,25.0,10.0,0.0,,,N,N,N,Y,N,N,N,S,,10.1088/1758-5090/7/4/044101,0.0,0,0,0.0,0,0.0,0,0.0,415,754.0,N,Not_Primary,92.25,Y,Y
497,Ouyang et al. 2015,1.0,10.0,0.0,0.0,0,0,,0,0.0,,0,0.0,,,0.0,0.0,0,0,180.0,0,,,,,0,250.0,,2000000.0,25.0,25.0,0.0,,,N,N,N,Y,N,N,N,S,,10.1088/1758-5090/7/4/044101,0.0,0,0,0.0,0,0.0,0,0.0,415,754.0,N,Not_Primary,92.64,Y,Y
498,Ouyang et al. 2016,1.0,10.0,0.0,0.0,0,0,,0,0.0,,0,0.0,,,0.0,0.0,0,0,180.0,0,,,0.00068,,0,250.0,,1000000.0,30.0,22.5,0.0,,,N,N,N,Y,N,N,N,S,,10.1088/1758-5090/8/3/035020,0.0,0,0,0.0,0,0.0,0,0.0,500,500.0,N,Not_Primary,63.8,N,N
499,Ouyang et al. 2016,1.0,10.0,0.0,0.0,0,0,,0,0.0,,0,0.0,,,0.0,0.0,0,0,180.0,0,,,0.00068,,0,250.0,,1000000.0,27.5,22.5,0.0,,,N,N,N,Y,N,N,N,S,,10.1088/1758-5090/8/3/035020,0.0,0,0,0.0,0,0.0,0,0.0,500,500.0,N,Not_Primary,32.7,N,N
500,Ouyang et al. 2016,1.0,10.0,0.0,0.0,0,0,,0,0.0,,0,0.0,,,0.0,0.0,0,0,180.0,0,,,0.00068,,0,250.0,,1000000.0,25.0,22.5,0.0,,,N,N,N,Y,N,N,N,S,,10.1088/1758-5090/8/3/035020,0.0,0,0,0.0,0,0.0,0,0.0,500,500.0,N,Not_Primary,3.9,N,N
501,Ouyang et al. 2016,1.0,7.5,0.0,0.0,0,0,,0,0.0,,0,0.0,,,0.0,0.0,0,0,180.0,0,,,0.00068,,0,250.0,,1000000.0,30.0,22.5,0.0,,,N,N,N,Y,N,N,N,S,,10.1088/1758-5090/8/3/035020,0.0,0,0,0.0,0,0.0,0,0.0,500,500.0,N,Not_Primary,86.6,Y,Y
502,Ouyang et al. 2016,1.0,7.5,0.0,0.0,0,0,,0,0.0,,0,0.0,,,0.0,0.0,0,0,180.0,0,,,0.00068,,0,250.0,,1000000.0,27.5,22.5,0.0,,,N,N,N,Y,N,N,N,S,,10.1088/1758-5090/8/3/035020,0.0,0,0,0.0,0,0.0,0,0.0,500,500.0,N,Not_Primary,59.4,N,N
503,Ouyang et al. 2016,1.0,7.5,0.0,0.0,0,0,,0,0.0,,0,0.0,,,0.0,0.0,0,0,180.0,0,,,0.00068,,0,250.0,,1000000.0,25.0,22.5,0.0,,,N,N,N,Y,N,N,N,S,,10.1088/1758-5090/8/3/035020,0.0,0,0,0.0,0,0.0,0,0.0,500,500.0,N,Not_Primary,27.0,N,N
504,Ouyang et al. 2016,1.0,7.5,0.0,0.0,0,0,,0,0.0,,0,0.0,,,0.0,0.0,0,0,180.0,0,,,0.00068,,0,250.0,,1000000.0,22.5,22.5,0.0,,,N,N,N,Y,N,N,N,S,,10.1088/1758-5090/8/3/035020,0.0,0,0,0.0,0,0.0,0,0.0,500,500.0,N,Not_Primary,5.7,N,N
505,Ouyang et al. 2016,1.0,5.0,0.0,0.0,0,0,,0,0.0,,0,0.0,,,0.0,0.0,0,0,180.0,0,,,0.00068,,0,250.0,,1000000.0,30.0,22.5,0.0,,,N,N,N,Y,N,N,N,S,,10.1088/1758-5090/8/3/035020,0.0,0,0,0.0,0,0.0,0,0.0,500,500.0,N,Not_Primary,92.3,Y,Y
506,Ouyang et al. 2016,1.0,5.0,0.0,0.0,0,0,,0,0.0,,0,0.0,,,0.0,0.0,0,0,180.0,0,,,0.00068,,0,250.0,,1000000.0,27.5,22.5,0.0,,,N,N,N,Y,N,N,N,S,,10.1088/1758-5090/8/3/035020,0.0,0,0,0.0,0,0.0,0,0.0,500,500.0,N,Not_Primary,85.4,Y,Y
507,Ouyang et al. 2016,1.0,5.0,0.0,0.0,0,0,,0,0.0,,0,0.0,,,0.0,0.0,0,0,180.0,0,,,0.00068,,0,250.0,,1000000.0,25.0,22.5,0.0,,,N,N,N,Y,N,N,N,S,,10.1088/1758-5090/8/3/035020,0.0,0,0,0.0,0,0.0,0,0.0,500,500.0,N,Not_Primary,68.5,N,N
508,Ouyang et al. 2016,1.0,5.0,0.0,0.0,0,0,,0,0.0,,0,0.0,,,0.0,0.0,0,0,180.0,0,,,0.00068,,0,250.0,,1000000.0,22.5,22.5,0.0,,,N,N,N,Y,N,N,N,S,,10.1088/1758-5090/8/3/035020,0.0,0,0,0.0,0,0.0,0,0.0,500,500.0,N,Not_Primary,38.9,N,N
509,Ouyang et al. 2016,1.0,7.5,0.0,0.0,0,0,,0,0.0,,0,0.0,,,0.0,0.0,0,0,180.0,0,,,0.00068,,0,250.0,,1000000.0,22.5,22.5,0.0,,,N,N,N,Y,N,N,N,S,,10.1088/1758-5090/8/3/035020,0.0,0,0,0.0,0,0.0,0,0.0,500,500.0,N,Not_Primary,13.8,N,N
510,Ouyang et al. 2016,1.0,7.5,0.0,0.0,0,0,,0,0.0,,0,0.0,,,0.0,0.0,0,0,180.0,0,,,0.00068,,0,250.0,,1000000.0,22.5,22.5,0.0,,,N,N,N,Y,N,N,N,S,,10.1088/1758-5090/8/3/035020,0.0,0,0,0.0,0,0.0,0,0.0,500,500.0,N,Not_Primary,54.7,N,N
511,Ouyang et al. 2016,1.0,7.5,0.0,0.0,0,0,,0,0.0,,0,0.0,,,0.0,0.0,0,0,180.0,0,,,0.00068,,0,250.0,,1000000.0,22.5,22.5,0.0,,,N,N,N,Y,N,N,N,S,,10.1088/1758-5090/8/3/035020,0.0,0,0,0.0,0,0.0,0,0.0,500,500.0,N,Not_Primary,88.4,Y,Y
512,Yao et al. 2019,1.0,3.0,0.0,0.0,0,0,,0,0.01,,0,0.0,,,0.0,0.0,0,0,600.0,0,250.0,,,6.5,0,340.0,,1000000.0,15.0,4.0,3.0,,,N,N,N,Y,N,N,N,C,,10.1088/1758-5090/ab38ef,0.0,0,0,0.0,0,0.0,0,0.0,973,260.0,N,Primary,95.0,Y,Y
513,Zhao et al. 2014,1.0,10.0,0.0,0.0,0,0,,0,0.0,,0,0.0,,,0.0,0.0,0,0,900.0,0,,,0.00017,,0,250.0,,1000000.0,25.0,10.0,0.0,,,Y,N,N,Y,N,N,Y,S,,10.1088/1758-5082/6/3/035001,2.0,0,0,0.0,0,0.0,0,0.0,500,827.0,N,Not_Primary,95.0,Y,Y
514,Zhao et al. 2014,1.0,10.0,0.0,0.0,0,0,,0,0.0,,0,0.0,,,0.0,0.0,0,0,900.0,0,,,0.00017,,0,250.0,,1000000.0,20.0,10.0,0.0,,,Y,N,N,Y,N,N,Y,S,,10.1088/1758-5082/6/3/035001,2.0,0,0,0.0,0,0.0,0,0.0,500,827.0,N,Not_Primary,80.0,Y,Y
515,Zhao et al. 2014,1.0,10.0,0.0,0.0,0,0,,0,0.0,,0,0.0,,,0.0,0.0,0,0,900.0,0,,,0.00017,,0,250.0,,1000000.0,15.0,10.0,0.0,,,Y,N,N,Y,N,N,Y,S,,10.1088/1758-5082/6/3/035001,2.0,0,0,0.0,0,0.0,0,0.0,500,827.0,N,Not_Primary,72.0,N,N
516,Zhao et al. 2014,1.0,10.0,0.0,0.0,0,0,,0,0.0,,0,0.0,,,0.0,0.0,0,0,900.0,0,,,0.00017,,0,250.0,,1000000.0,10.0,10.0,0.0,,,Y,N,N,Y,N,N,Y,S,,10.1088/1758-5082/6/3/035001,2.0,0,0,0.0,0,0.0,0,0.0,500,827.0,N,Not_Primary,47.0,N,N
517,Gantumur et al. 2020,0.5,0.0,0.0,0.0,0,0,,0,0.0,,0,1.5,,,0.0,0.0,0,0,0.0,0,,22.0,,22.0,0,210.0,,500000.0,22.0,22.0,1.0,,,N,N,N,Y,N,N,N,S,,10.18063/ijb.v6i1.250,0.0,0,0,0.0,0,0.0,0,0.0,210,1653.93,N,Not_Primary,54.1,N,N
518,Gantumur et al. 2020,0.5,0.0,0.0,0.0,0,0,,0,0.0,,0,1.5,,,0.0,0.0,0,0,0.0,0,,22.0,,22.0,0,210.0,,500000.0,22.0,22.0,7.0,,,N,N,N,Y,N,N,N,S,,10.18063/ijb.v6i1.250,0.0,0,0,0.0,0,0.0,0,0.0,210,1318.33,N,Not_Primary,56.0,N,N
519,Bociaga et al. 2020,5.0,4.0,0.0,0.0,0,0,,0,0.0,,0,0.0,,,,0.0,0,0,,0,100.0,2.0,,,0,300.0,,,34.0,10.0,0.0,,,Y,N,N,N,N,N,N,S,,10.3390/ma13194237,0.0,0,0,0.0,0,0.0,0,0.0,300,1090.9,N,Not_Primary,97.62,Y,Y
520,Bociaga et al. 2020,5.0,4.0,0.0,0.0,0,0,,0,0.0,,0,0.0,,,,0.0,0,0,,0,100.0,2.0,,,0,300.0,,,37.0,10.0,0.0,,,Y,N,N,N,N,N,N,S,,10.3390/ma13194237,0.0,0,0,0.0,0,0.0,0,0.0,300,1090.9,N,Not_Primary,98.33,Y,Y
521,Bociaga et al. 2020,5.0,4.0,0.0,0.0,0,0,,0,0.0,,0,0.0,,,,0.0,0,0,,0,100.0,2.0,,,0,300.0,,,40.0,10.0,0.0,,,Y,N,N,N,N,N,N,S,,10.3390/ma13194237,0.0,0,0,0.0,0,0.0,0,0.0,300,1090.9,N,Not_Primary,98.86,Y,Y
522,Fisch et al. 2021,3.0,0.0,0.0,0.0,0,0,,0,0.0,,2,0.0,,,0.0,0.0,0,0,,0,26.0,,0.00224,13.33,0,410.0,,3000000.0,22.0,22.0,0.0,,,Y,N,N,N,N,N,N,C,,10.1088/1758-5090/abc39b,0.0,0,0,0.0,0,0.0,0,0.0,1014.53,840.0,N,Primary,80.0,Y,Y
523,Fisch et al. 2021,3.0,0.0,0.0,0.0,0,0,,0,0.0,,2,0.0,,,0.0,0.0,0,0,,0,26.0,,0.00224,13.33,0,410.0,,3000000.0,22.0,22.0,1.0,,,Y,N,N,N,N,N,N,C,,10.1088/1758-5090/abc39b,0.0,0,0,0.0,0,0.0,0,0.0,,840.0,N,Primary,79.0,N,N
524,Fisch et al. 2021,3.0,0.0,0.0,0.0,0,0,,0,0.0,,2,0.0,,,0.0,0.0,0,0,,0,26.0,,0.00224,13.33,0,840.0,,3000000.0,22.0,22.0,0.0,,,Y,N,N,N,N,N,N,C,,10.1088/1758-5090/abc39b,0.0,0,0,0.0,0,0.0,0,0.0,,840.0,N,Primary,77.0,N,N
525,Fisch et al. 2021,3.0,0.0,0.0,0.0,0,0,,0,0.0,,2,0.0,,,0.0,0.0,0,0,,0,26.0,,0.00224,13.33,0,840.0,,3000000.0,22.0,22.0,1.0,,,Y,N,N,N,N,N,N,C,,10.1088/1758-5090/abc39b,0.0,0,0,0.0,0,0.0,0,0.0,,840.0,N,Primary,76.0,N,N
526,Fisch et al. 2021,3.0,0.0,0.0,0.0,0,0,,0,0.0,,2,0.0,,,0.0,0.0,0,0,,0,26.0,,0.00224,13.33,0,410.0,,3000000.0,22.0,22.0,0.0,,,Y,N,N,N,N,N,N,C,,10.1088/1758-5090/abc39b,0.0,0,0,0.0,0,0.0,0,0.0,1113.08,840.0,N,Primary,73.0,N,N
527,Fisch et al. 2021,3.0,0.0,0.0,0.0,0,0,,0,0.0,,2,0.0,,,0.0,0.0,0,0,,0,26.0,,0.00224,13.33,0,410.0,,3000000.0,22.0,22.0,1.0,,,Y,N,N,N,N,N,N,C,,10.1088/1758-5090/abc39b,0.0,0,0,0.0,0,0.0,0,0.0,,840.0,N,Primary,75.0,N,N
528,Fisch et al. 2021,3.0,0.0,0.0,0.0,0,0,,0,0.0,,2,0.0,,,0.0,0.0,0,0,,0,26.0,,0.00224,13.33,0,410.0,,10000000.0,22.0,22.0,0.0,,,Y,N,N,N,N,N,N,C,,10.1088/1758-5090/abc39b,0.0,0,0,0.0,0,0.0,0,0.0,1014.53,840.0,N,Primary,71.4,N,N
529,Fisch et al. 2021,3.0,0.0,0.0,0.0,0,0,,0,0.0,,2,0.0,,,0.0,0.0,0,0,,0,26.0,,0.00224,13.33,0,410.0,,10000000.0,22.0,22.0,1.0,,,Y,N,N,N,N,N,N,C,,10.1088/1758-5090/abc39b,0.0,0,0,0.0,0,0.0,0,0.0,,840.0,N,Primary,67.75,N,N
530,Fisch et al. 2021,3.0,0.0,0.0,0.0,0,0,,0,0.0,,2,0.0,,,0.0,0.0,0,0,,0,26.0,,0.00224,13.33,0,410.0,,10000000.0,22.0,22.0,7.0,,,Y,N,N,N,N,N,N,C,,10.1088/1758-5090/abc39b,0.0,0,0,0.0,0,0.0,0,0.0,,840.0,N,Primary,86.3,Y,Y
531,Fisch et al. 2021,3.0,0.0,0.0,0.0,0,0,,0,0.0,,2,0.0,,,0.0,0.0,0,0,,0,26.0,,0.00224,13.33,0,840.0,,10000000.0,22.0,22.0,0.0,,,Y,N,N,N,N,N,N,C,,10.1088/1758-5090/abc39b,0.0,0,0,0.0,0,0.0,0,0.0,,840.0,N,Primary,68.5,N,N
532,Fisch et al. 2021,3.0,0.0,0.0,0.0,0,0,,0,0.0,,2,0.0,,,0.0,0.0,0,0,,0,26.0,,0.00224,13.33,0,840.0,,10000000.0,22.0,22.0,1.0,,,Y,N,N,N,N,N,N,C,,10.1088/1758-5090/abc39b,0.0,0,0,0.0,0,0.0,0,0.0,,840.0,N,Primary,62.05,N,N
533,Fisch et al. 2021,3.0,0.0,0.0,0.0,0,0,,0,0.0,,2,0.0,,,0.0,0.0,0,0,,0,26.0,,0.00224,13.33,0,840.0,,10000000.0,22.0,22.0,7.0,,,Y,N,N,N,N,N,N,C,,10.1088/1758-5090/abc39b,0.0,0,0,0.0,0,0.0,0,0.0,,840.0,N,Primary,78.4,N,N
534,Fisch et al. 2021,3.0,0.0,0.0,0.0,0,0,,0,0.0,,2,0.0,,,0.0,0.0,0,0,,0,26.0,,0.00224,13.33,0,410.0,,10000000.0,22.0,22.0,0.0,,,Y,N,N,N,N,N,N,C,,10.1088/1758-5090/abc39b,0.0,0,0,0.0,0,0.0,0,0.0,1113.08,840.0,N,Primary,70.0,N,N
535,Fisch et al. 2021,3.0,0.0,0.0,0.0,0,0,,0,0.0,,2,0.0,,,0.0,0.0,0,0,,0,26.0,,0.00224,13.33,0,410.0,,10000000.0,22.0,22.0,1.0,,,Y,N,N,N,N,N,N,C,,10.1088/1758-5090/abc39b,0.0,0,0,0.0,0,0.0,0,0.0,,840.0,N,Primary,66.71,N,N
536,Fisch et al. 2021,3.0,0.0,0.0,0.0,0,0,,0,0.0,,2,0.0,,,0.0,0.0,0,0,,0,26.0,,0.00224,13.33,0,410.0,,10000000.0,22.0,22.0,7.0,,,Y,N,N,N,N,N,N,C,,10.1088/1758-5090/abc39b,0.0,0,0,0.0,0,0.0,0,0.0,,840.0,N,Primary,86.3,Y,Y
537,Kharel et al. 2019,2.0,3.0,0.0,0.0,0,0,,0,0.0,,0,0.0,,,0.0,0.0,0,0,600.0,0,,5.0,,4.0,0,600.0,,7200000.0,22.0,22.0,4.0,,,Y,N,N,N,N,N,N,S,,10.1115/1.4043960,0.25,0,0,0.0,0,0.0,0,0.0,,,N,Primary,97.5,Y,Y
538,Kharel et al. 2019,2.0,3.0,0.0,0.0,0,0,,0,0.0,,0,0.0,,,0.0,0.0,0,0,600.0,0,,5.0,,4.0,0,600.0,,7200000.0,22.0,22.0,7.0,,,Y,N,N,N,N,N,N,S,,10.1115/1.4043960,0.25,0,0,0.0,0,0.0,0,0.0,,,N,Primary,98.56,Y,Y
539,Li et al. 2021,0.0,0.0,10.0,0.0,0,0,,0,0.0,,0,0.0,,,0.0,0.0,0,0,0.0,10,,,,,0,250.0,,366000.0,26.0,22.0,0.0,,,N,N,N,Y,N,Y,N,S,,10.1016/j.addma.2020.101640,0.0,0,0,0.0,0,0.0,0,0.0,250,307.47,N,Not_Primary,95.64,Y,Y
540,Li et al. 2021,0.0,0.0,10.0,0.0,0,0,,0,0.0,,0,0.0,,,0.0,0.0,0,0,0.0,10,,,,,0,250.0,,366000.0,26.0,22.0,5.0,,,N,N,N,Y,N,Y,N,S,,10.1016/j.addma.2020.101640,0.0,0,0,0.0,0,0.0,0,0.0,250,553.5373,N,Not_Primary,97.98,Y,Y
541,Li et al. 2021,0.0,0.0,10.0,0.0,0,0,,0,0.0,,0,0.0,,,0.0,0.0,0,0,0.0,10,,,,,0,250.0,,366000.0,26.0,22.0,0.0,,,N,N,N,Y,N,Y,N,S,,10.1016/j.addma.2020.101640,0.0,0,0,0.0,0,0.0,0,0.0,250,667.041,N,Not_Primary,95.15,Y,Y
542,Li et al. 2021,0.0,0.0,10.0,0.0,0,0,,0,0.0,,0,0.0,,,0.0,0.0,0,0,0.0,10,,,,,0,250.0,,366000.0,26.0,22.0,5.0,,,N,N,N,Y,N,Y,N,S,,10.1016/j.addma.2020.101640,0.0,0,0,0.0,0,0.0,0,0.0,250,525.147,N,Not_Primary,96.03,Y,Y
543,Mistry et al. 2018,2.0,0.0,0.0,0.0,0,0,,0,0.0,,0,0.0,,,100.0,150.0,0,0,600.0,60,,,0.00167,,410,840.0,,4000000.0,5.0,22.0,0.0,,,Y,N,N,N,N,N,N,S,,10.1002/mabi.201600472,0.0,0,0,0.0,0,0.0,9,0.0,800,,N,Not_Primary,43.16,N,N
544,Mistry et al. 2018,2.0,0.0,0.0,0.0,0,0,,0,0.0,,0,0.0,,,100.0,150.0,0,0,600.0,60,,,0.00167,,410,840.0,,4000000.0,5.0,22.0,0.0,,,Y,N,N,N,N,N,N,S,,10.1002/mabi.201600472,0.0,0,0,0.0,0,0.0,9,0.0,800,,N,Not_Primary,64.26,N,N
545,Mistry et al. 2018,2.0,0.0,0.0,0.0,0,0,,0,0.0,,0,0.0,,,100.0,150.0,0,0,600.0,60,,,0.00167,,410,840.0,,4000000.0,5.0,22.0,0.0,,,Y,N,N,N,N,N,N,S,,10.1002/mabi.201600472,0.0,0,0,0.0,0,0.0,9,0.0,800,,N,Not_Primary,83.01,Y,Y
