Repository: koookie2/Tissue-Inkovation

## Overview
Hello Inkovators! Tissue Inkovation is a machine learning project created for the TJHSST's 2025 Biocode Hackathon. The goal was to design a user-friendly page for users to access this model. This page provides a more convenient way to get predictions for bioink printability and viability. The highest-accuracy model attained an F1 score of 0.9919, which signifies a strong balance in the model's precision and accuracy.

Here is the Google Colab link for the project's development (NOT FINAL MODEL)! https://colab.research.google.com/drive/1G-n0ONwAnO7ySxkZGCSGHe7PN0fNpbJ3?usp=sharing.

File: raw_merged_bioprinting_data.csv (part 4 of 4)
,Reference,Final_Alginate_Conc_(%w/v),Final_Gelatin_Conc_(%w/v),Final_GelMA_Conc_(%w/v),Final_Hyaluronic_Acid_Conc_(%w/v),Final_MeHA_Conc_(%w/v),Final_NorHA_Conc_(%w/v),Final_Fibronin/Fibrinogen_Conc_(%w/v),Final_P127_Conc_(%w/v),Final_Collagen_Conc_(%w/v),Final_TCP_Conc_(%w/v)_(%w/v),Final_Gellan_Conc_(%w/v),Final_Nano/Methycellulose_Conc_(%w/v),PEGDA_Conc_(%w/v),Agarose_Conc_(%w/v),CaCl2_Conc_(mM),NaCl2_Conc_(mM),BaCl2_Conc_(mM),SrCl2_Conc_(mM),Physical_Crosslinking_Durantion_(s),Photocrosslinking_Duration_(s),Extrusion_Pressure (kPa),Extrusion_Rate_Lengthwise_(mm/s),Extrusion_Rate_Volume-wise_(mL/s),Nozzle_Movement_Speed_(mm/s),Inner_Nozzle_Outer_Diameter_(µm),Outer_Nozzle_Inner_Diameter_(µm),Filament_Diameter_(µm),Cell_Density_(cells/mL),Syringe_Temperature_(°C),Substrate_Temperature_(°C),Days_Observed,Construct_Base_Area_(mm^2),Construct_Total_Thickness_(mm),Cell_Culture_Medium_Used?,DI_Water_Used?,Precrosslinking_Solution_Used?,Saline_Solution_Used?,EtOH_Solution_Used?,Photoinitiator_Used?,Enzymatic_Crosslinker_Used?,Conical_or_Straight_Nozzle,Acceptable_Filament_Diameter_(Yes/No),DOI,Final_Fibroin/Fibrinogen_Conc_(%w/v),Final_Chitosan_Conc_(%w/v),Final_CS-AEMA_Conc_(%w/v),Final_TCP_Conc_(%w/v),Final_PEGTA_Conc_(%w/v),Final_PEGMA_Conc_(%w/v),Final_PEGDA_Conc_(%w/v),Final_Agarose_Conc_(%w/v),Fiber_Diameter_(µm),Fiber_Spacing_(µm),Matrigel_Used?,Primary/Not_Primary,Viability_at_time_of_observation_(%),Acceptable_Viability_(Yes/No),Acceptable_Pressure_(Yes/No)
546,Mistry et al. 2018,2.0,0.0,0.0,0.0,0,0,,0,0.0,,0,0.0,,,100.0,150.0,0,0,600.0,60,,,0.00167,,410,840.0,,4000000.0,5.0,22.0,0.0,,,Y,N,N,N,N,N,N,S,,10.1002/mabi.201600472,0.0,0,0,0.0,0,0.0,9,0.0,800,,N,Not_Primary,92.38,Y,Y
547,Mistry et al. 2018,2.0,0.0,0.0,0.0,0,0,,0,0.0,,0,0.0,,,100.0,150.0,0,0,600.0,60,,,0.00167,,410,840.0,,4000000.0,5.0,22.0,0.0,,,Y,N,N,N,N,N,N,S,,10.1002/mabi.201600472,0.0,0,0,0.0,0,0.0,9,0.0,800,,N,Not_Primary,94.73,Y,Y
548,Mistry et al. 2018,2.0,0.0,5.0,0.0,0,0,,0,0.0,,0,0.0,,,100.0,150.0,0,0,600.0,0,,,0.00167,,410,840.0,,4000000.0,5.0,22.0,0.0,,,Y,N,N,N,N,N,N,S,,10.1002/mabi.201600472,0.0,0,0,0.0,0,0.0,9,0.0,800,,N,Not_Primary,98.41,Y,Y
549,Mistry et al. 2018,2.0,0.0,5.0,0.0,0,0,,0,0.0,,0,0.0,,,100.0,150.0,0,0,600.0,0,,,0.00167,,410,840.0,,4000000.0,5.0,22.0,1.0,,,Y,N,N,N,N,N,N,S,,10.1002/mabi.201600472,0.0,0,0,0.0,0,0.0,9,0.0,800,,N,Not_Primary,99.74,Y,Y
550,Mistry et al. 2018,2.0,0.0,5.0,0.0,0,0,,0,0.0,,0,0.0,,,100.0,150.0,0,0,600.0,1200,,,0.00167,,410,840.0,,4000000.0,5.0,22.0,0.0,,,Y,N,N,N,N,N,N,S,,10.1002/mabi.201600472,0.0,0,0,0.0,0,0.0,9,0.0,800,,N,Not_Primary,99.74,Y,Y
551,Mistry et al. 2018,2.0,0.0,5.0,0.0,0,0,,0,0.0,,0,0.0,,,100.0,150.0,0,0,600.0,1200,,,0.00167,,410,840.0,,4000000.0,5.0,22.0,1.0,,,Y,N,N,N,N,N,N,S,,10.1002/mabi.201600472,0.0,0,0,0.0,0,0.0,9,0.0,800,,N,Not_Primary,98.94,Y,Y
552,Mistry et al. 2018,2.0,0.0,5.0,0.0,0,0,,0,0.0,,0,0.0,,,100.0,150.0,0,0,600.0,2400,,,0.00167,,410,840.0,,4000000.0,5.0,22.0,0.0,,,Y,N,N,N,N,N,N,S,,10.1002/mabi.201600472,0.0,0,0,0.0,0,0.0,9,0.0,800,,N,Not_Primary,98.41,Y,Y
553,Mistry et al. 2018,2.0,0.0,5.0,0.0,0,0,,0,0.0,,0,0.0,,,100.0,150.0,0,0,600.0,2400,,,0.00167,,410,840.0,,4000000.0,5.0,22.0,1.0,,,Y,N,N,N,N,N,N,S,,10.1002/mabi.201600472,0.0,0,0,0.0,0,0.0,9,0.0,800,,N,Not_Primary,96.82,Y,Y
554,Mistry et al. 2018,3.0,0.0,5.0,0.0,0,0,,0,0.0,,0,0.0,,,100.0,150.0,0,0,600.0,1200,,,0.00167,,410,840.0,,4000000.0,5.0,22.0,0.0,,,Y,N,N,N,N,N,N,S,,10.1002/mabi.201600472,0.0,0,0,0.0,0,0.0,0,0.0,800,,N,Not_Primary,93.92,Y,Y
555,Mistry et al. 2018,3.0,0.0,5.0,0.0,0,0,,0,0.0,,0,0.0,,,100.0,150.0,0,0,600.0,1200,,,0.00167,,410,840.0,,4000000.0,5.0,22.0,1.0,,,Y,N,N,N,N,N,N,S,,10.1002/mabi.201600472,0.0,0,0,0.0,0,0.0,0,0.0,800,,N,Not_Primary,90.2,Y,Y
556,Mistry et al. 2018,3.0,0.0,5.0,0.0,0,0,,0,0.0,,0,0.0,,,100.0,150.0,0,0,600.0,1200,,,0.00167,,410,840.0,,4000000.0,5.0,22.0,7.0,,,Y,N,N,N,N,N,N,S,,10.1002/mabi.201600472,0.0,0,0,0.0,0,0.0,0,0.0,800,,N,Not_Primary,97.65,Y,Y
557,Mistry et al. 2018,2.0,0.0,5.0,0.0,0,0,,0,0.0,,0,0.0,,,100.0,150.0,0,0,600.0,1200,,,0.00167,,410,840.0,,4000000.0,5.0,22.0,0.0,,,Y,N,N,N,N,N,N,S,,10.1002/mabi.201600472,0.0,0,0,0.0,0,0.0,9,0.0,800,,N,Not_Primary,99.8,Y,Y
558,Mistry et al. 2018,2.0,0.0,5.0,0.0,0,0,,0,0.0,,0,0.0,,,100.0,150.0,0,0,600.0,1200,,,0.00167,,410,840.0,,4000000.0,5.0,22.0,1.0,,,Y,N,N,N,N,N,N,S,,10.1002/mabi.201600472,0.0,0,0,0.0,0,0.0,9,0.0,800,,N,Not_Primary,85.69,Y,Y
559,Mistry et al. 2018,2.0,0.0,5.0,0.0,0,0,,0,0.0,,0,0.0,,,100.0,150.0,0,0,600.0,1200,,,0.00167,,410,840.0,,4000000.0,5.0,22.0,7.0,,,Y,N,N,N,N,N,N,S,,10.1002/mabi.201600472,0.0,0,0,0.0,0,0.0,9,0.0,800,,N,Not_Primary,94.71,Y,Y
560,Mistry et al. 2018,3.0,0.0,0.0,0.0,0,0,,0,0.0,,0,0.0,,,100.0,150.0,0,0,600.0,1200,,,0.00167,,410,840.0,,4000000.0,5.0,22.0,0.0,,,Y,N,N,N,N,N,N,S,,10.1002/mabi.201600472,0.0,0,0,0.0,0,0.0,0,0.0,800,,N,Not_Primary,94.9,Y,Y
561,Mistry et al. 2018,3.0,0.0,0.0,0.0,0,0,,0,0.0,,0,0.0,,,100.0,150.0,0,0,600.0,1200,,,0.00167,,410,840.0,,4000000.0,5.0,22.0,1.0,,,Y,N,N,N,N,N,N,S,,10.1002/mabi.201600472,0.0,0,0,0.0,0,0.0,0,0.0,800,,N,Not_Primary,95.1,Y,Y
562,Mistry et al. 2018,3.0,0.0,0.0,0.0,0,0,,0,0.0,,0,0.0,,,100.0,150.0,0,0,600.0,1200,,,0.00167,,410,840.0,,4000000.0,5.0,22.0,7.0,,,Y,N,N,N,N,N,N,S,,10.1002/mabi.201600472,0.0,0,0,0.0,0,0.0,0,0.0,800,,N,Not_Primary,88.24,Y,Y
563,Mistry et al. 2018,3.0,0.0,0.0,0.0,0,0,,0,0.0,,0,0.0,,,100.0,150.0,0,0,600.0,1200,,,0.00167,,410,840.0,,4000000.0,5.0,22.0,14.0,,,Y,N,N,N,N,N,N,S,,10.1002/mabi.201600472,0.0,0,0,0.0,0,0.0,0,0.0,800,,N,Not_Primary,97.45,Y,Y
564,Mistry et al. 2018,3.0,0.0,0.0,0.0,0,0,,0,0.0,,0,0.0,,,100.0,150.0,0,0,600.0,1200,,,0.00167,,410,840.0,,4000000.0,5.0,22.0,28.0,,,Y,N,N,N,N,N,N,S,,10.1002/mabi.201600472,0.0,0,0,0.0,0,0.0,0,0.0,800,,N,Not_Primary,94.51,Y,Y
565,Mistry et al. 2018,2.0,0.0,0.0,0.0,0,0,,0,0.0,,0,0.0,,,100.0,150.0,0,0,600.0,1200,,,0.00167,,410,840.0,,4000000.0,5.0,22.0,0.0,,,Y,N,N,N,N,N,N,S,,10.1002/mabi.201600472,0.0,0,0,0.0,0,0.0,9,0.0,800,,N,Not_Primary,95.69,Y,Y
566,Mistry et al. 2018,2.0,0.0,0.0,0.0,0,0,,0,0.0,,0,0.0,,,100.0,150.0,0,0,600.0,1200,,,0.00167,,410,840.0,,4000000.0,5.0,22.0,1.0,,,Y,N,N,N,N,N,N,S,,10.1002/mabi.201600472,0.0,0,0,0.0,0,0.0,9,0.0,800,,N,Not_Primary,78.63,N,N
567,Mistry et al. 2018,2.0,0.0,0.0,0.0,0,0,,0,0.0,,0,0.0,,,100.0,150.0,0,0,600.0,1200,,,0.00167,,410,840.0,,4000000.0,5.0,22.0,7.0,,,Y,N,N,N,N,N,N,S,,10.1002/mabi.201600472,0.0,0,0,0.0,0,0.0,9,0.0,800,,N,Not_Primary,86.08,Y,Y
568,Mistry et al. 2018,2.0,0.0,0.0,0.0,0,0,,0,0.0,,0,0.0,,,100.0,150.0,0,0,600.0,1200,,,0.00167,,410,840.0,,4000000.0,5.0,22.0,14.0,,,Y,N,N,N,N,N,N,S,,10.1002/mabi.201600472,0.0,0,0,0.0,0,0.0,9,0.0,800,,N,Not_Primary,80.98,Y,Y
569,Mistry et al. 2018,2.0,0.0,0.0,0.0,0,0,,0,0.0,,0,0.0,,,100.0,150.0,0,0,600.0,1200,,,0.00167,,410,840.0,,4000000.0,5.0,22.0,28.0,,,Y,N,N,N,N,N,N,S,,10.1002/mabi.201600472,0.0,0,0,0.0,0,0.0,9,0.0,800,,N,Not_Primary,98.04,Y,Y
570,Mistry et al. 2018,2.0,0.0,0.0,0.0,0,0,,0,0.0,,0,0.0,,,100.0,150.0,0,0,600.0,1200,,,0.00167,,410,840.0,,4000000.0,5.0,22.0,0.0,,,Y,N,N,N,N,N,N,S,,10.1002/mabi.201600472,0.0,0,0,0.0,0,0.0,9,0.0,800,,Y,Not_Primary,86.67,Y,Y
571,Mistry et al. 2018,2.0,0.0,0.0,0.0,0,0,,0,0.0,,0,0.0,,,100.0,150.0,0,0,600.0,1200,,,0.00167,,410,840.0,,4000000.0,5.0,22.0,1.0,,,Y,N,N,N,N,N,N,S,,10.1002/mabi.201600472,0.0,0,0,0.0,0,0.0,9,0.0,800,,Y,Not_Primary,89.61,Y,Y
572,Mistry et al. 2018,2.0,0.0,0.0,0.0,0,0,,0,0.0,,0,0.0,,,100.0,150.0,0,0,600.0,1200,,,0.00167,,410,840.0,,4000000.0,5.0,22.0,7.0,,,Y,N,N,N,N,N,N,S,,10.1002/mabi.201600472,0.0,0,0,0.0,0,0.0,9,0.0,800,,Y,Not_Primary,96.67,Y,Y
573,Mistry et al. 2018,2.0,0.0,0.0,0.0,0,0,,0,0.0,,0,0.0,,,100.0,150.0,0,0,600.0,1200,,,0.00167,,410,840.0,,4000000.0,5.0,22.0,14.0,,,Y,N,N,N,N,N,N,S,,10.1002/mabi.201600472,0.0,0,0,0.0,0,0.0,9,0.0,800,,Y,Not_Primary,97.84,Y,Y
574,Mistry et al. 2018,2.0,0.0,0.0,0.0,0,0,,0,0.0,,0,0.0,,,100.0,150.0,0,0,600.0,1200,,,0.00167,,410,840.0,,4000000.0,5.0,22.0,28.0,,,Y,N,N,N,N,N,N,S,,10.1002/mabi.201600472,0.0,0,0,0.0,0,0.0,9,0.0,800,,Y,Not_Primary,98.82,Y,Y
575,Mistry et al. 2018,0.0,0.0,0.0,0.0,0,0,,0,0.0,,0,0.0,,,100.0,150.0,0,0,600.0,1200,,,0.00167,,410,840.0,,4000000.0,5.0,22.0,0.0,,,Y,N,N,N,N,N,N,S,,10.1002/mabi.201600472,0.0,0,0,0.0,0,0.0,0,0.0,800,,Y,Primary,98.04,Y,Y
576,Mistry et al. 2018,0.0,0.0,0.0,0.0,0,0,,0,0.0,,0,0.0,,,100.0,150.0,0,0,600.0,1200,,,0.00167,,410,840.0,,4000000.0,5.0,22.0,1.0,,,Y,N,N,N,N,N,N,S,,10.1002/mabi.201600472,0.0,0,0,0.0,0,0.0,0,0.0,800,,Y,Primary,92.35,Y,Y
577,Mistry et al. 2018,0.0,0.0,0.0,0.0,0,0,,0,0.0,,0,0.0,,,100.0,150.0,0,0,600.0,1200,,,0.00167,,410,840.0,,4000000.0,5.0,22.0,7.0,,,Y,N,N,N,N,N,N,S,,10.1002/mabi.201600472,0.0,0,0,0.0,0,0.0,0,0.0,800,,Y,Primary,91.57,Y,Y
578,Mistry et al. 2018,0.0,0.0,0.0,0.0,0,0,,0,0.0,,0,0.0,,,100.0,150.0,0,0,600.0,1200,,,0.00167,,410,840.0,,4000000.0,5.0,22.0,14.0,,,Y,N,N,N,N,N,N,S,,10.1002/mabi.201600472,0.0,0,0,0.0,0,0.0,0,0.0,800,,Y,Primary,98.82,Y,Y
579,Mistry et al. 2018,0.0,0.0,0.0,0.0,0,0,,0,0.0,,0,0.0,,,100.0,150.0,0,0,600.0,1200,,,0.00167,,410,840.0,,4000000.0,5.0,22.0,28.0,,,Y,N,N,N,N,N,N,S,,10.1002/mabi.201600472,0.0,0,0,0.0,0,0.0,0,0.0,800,,Y,Primary,98.63,Y,Y
580,Mistry et al. 2018,0.0,0.0,0.0,0.0,0,0,,0,0.0,,0,0.0,,,100.0,150.0,0,0,600.0,1200,,,0.00167,,410,840.0,,4000000.0,5.0,22.0,0.0,,,Y,N,N,N,N,N,N,S,,10.1002/mabi.201600472,0.0,0,0,0.0,0,0.0,0,0.0,800,,Y,Primary,99.8,Y,Y
581,Mistry et al. 2018,0.0,0.0,0.0,0.0,0,0,,0,0.0,,0,0.0,,,100.0,150.0,0,0,600.0,1200,,,0.00167,,410,840.0,,4000000.0,5.0,22.0,1.0,,,Y,N,N,N,N,N,N,S,,10.1002/mabi.201600472,0.0,0,0,0.0,0,0.0,0,0.0,800,,Y,Primary,96.86,Y,Y
582,Mistry et al. 2018,0.0,0.0,0.0,0.0,0,0,,0,0.0,,0,0.0,,,100.0,150.0,0,0,600.0,1200,,,0.00167,,410,840.0,,4000000.0,5.0,22.0,7.0,,,Y,N,N,N,N,N,N,S,,10.1002/mabi.201600472,0.0,0,0,0.0,0,0.0,0,0.0,800,,Y,Primary,86.67,Y,Y
583,Mistry et al. 2018,0.0,0.0,0.0,0.0,0,0,,0,0.0,,0,0.0,,,100.0,150.0,0,0,600.0,1200,,,0.00167,,410,840.0,,4000000.0,5.0,22.0,14.0,,,Y,N,N,N,N,N,N,S,,10.1002/mabi.201600472,0.0,0,0,0.0,0,0.0,0,0.0,800,,Y,Primary,96.67,Y,Y
584,Mistry et al. 2018,0.0,0.0,0.0,0.0,0,0,,0,0.0,,0,0.0,,,100.0,150.0,0,0,600.0,1200,,,0.00167,,410,840.0,,4000000.0,5.0,22.0,28.0,,,Y,N,N,N,N,N,N,S,,10.1002/mabi.201600472,0.0,0,0,0.0,0,0.0,0,0.0,800,,Y,Primary,99.02,Y,Y
585,Ojansivu et al. 2019,4.0,5.0,0.0,0.0,0,0,,0,0.0,,0,0.25,,,0.0,0.0,0,0,600.0,0,270.0,,,43.5,0,510.0,,5000000.0,26.0,4.0,1.0,,,N,N,N,Y,N,N,N,S,,10.1088/1758-5090/ab0692,0.0,0,0,0.0,0,0.0,0,0.0,715.2,1400.0,N,Primary,100.0,Y,Y
586,Ojansivu et al. 2019,4.0,5.0,0.0,0.0,0,0,,0,0.0,,0,0.25,,,0.0,0.0,0,0,600.0,0,270.0,,,43.5,0,510.0,,5000000.0,26.0,4.0,4.0,,,N,N,N,Y,N,N,N,S,,10.1088/1758-5090/ab0692,0.0,0,0,0.0,0,0.0,0,0.0,709.13,1400.0,N,Primary,96.54,Y,Y
587,Ojansivu et al. 2019,4.0,5.0,0.0,0.0,0,0,,0,0.0,,0,0.25,,,0.0,0.0,0,0,600.0,0,270.0,,,43.5,0,510.0,,5000000.0,26.0,4.0,1.0,,,N,N,N,Y,N,N,N,S,,10.1088/1758-5090/ab0692,0.0,0,0,0.0,0,0.0,0,0.0,690.94,1400.0,N,Primary,77.23,N,N
588,Ojansivu et al. 2019,4.0,5.0,0.0,0.0,0,0,,0,0.0,,0,0.25,,,0.0,0.0,0,0,600.0,0,270.0,,,43.5,0,510.0,,5000000.0,26.0,4.0,4.0,,,N,N,N,Y,N,N,N,S,,10.1088/1758-5090/ab0692,0.0,0,0,0.0,0,0.0,0,0.0,573.26,1400.0,N,Primary,71.85,N,N
589,Sakai et al. 2020,0.0,1.0,0.0,0.9,0,0,,0,0.0,,0,0.0,,,0.0,0.0,0,0,,0,,,,22.0,0,220.0,,500000.0,22.0,22.0,0.0,,,N,N,N,Y,N,N,Y,S,,10.1016/j.mtbio.2020.100078,0.0,0,0,0.0,0,0.0,0,0.0,400,3400.0,N,Not_Primary,95.6,Y,Y
590,Sakai et al. 2020,0.0,1.0,0.0,0.9,0,0,,0,0.0,,0,0.0,,,0.0,0.0,0,0,,0,,,,22.0,0,220.0,,500000.0,22.0,22.0,1.0,,,N,N,N,Y,N,N,Y,S,,10.1016/j.mtbio.2020.100078,0.0,0,0,0.0,0,0.0,0,0.0,400,3400.0,N,Not_Primary,93.2,Y,Y
591,Sakai et al. 2020,0.0,1.0,0.0,0.9,0,0,,0,0.0,,0,0.0,,,0.0,0.0,0,0,,0,,,,22.0,0,220.0,,500000.0,22.0,22.0,3.0,,,N,N,N,Y,N,N,Y,S,,10.1016/j.mtbio.2020.100078,0.0,0,0,0.0,0,0.0,0,0.0,400,3400.0,N,Not_Primary,91.6,Y,Y
592,Sakai et al. 2020,0.0,1.0,0.0,0.9,0,0,,0,0.0,,0,0.0,,,0.0,0.0,0,0,,0,,,,22.0,0,220.0,,500000.0,22.0,22.0,6.0,,,N,N,N,Y,N,N,Y,S,,10.1016/j.mtbio.2020.100078,0.0,0,0,0.0,0,0.0,0,0.0,400,3400.0,N,Not_Primary,96.3,Y,Y
593,Sakai et al. 2020,0.0,1.0,0.0,0.9,0,0,,0,0.0,,0,0.0,,,0.0,0.0,0,0,,0,,,,22.0,0,220.0,,500000.0,22.0,22.0,9.0,,,N,N,N,Y,N,N,Y,S,,10.1016/j.mtbio.2020.100078,0.0,0,0,0.0,0,0.0,0,0.0,400,3400.0,N,Not_Primary,94.5,Y,Y
594,Sanz-Garcia et al. 2020,2.0,10.0,0.0,0.9,0,0,,0,0.0,,0,0.0,,,0.0,0.0,0,0,360.0,0,103.0,,,14.0,0,250.0,,1000000.0,20.0,20.0,0.04167,,,N,N,N,Y,N,N,N,S,,10.3390/polym12102346,0.0,0,0,0.0,0,0.0,0,0.0,400,1500.0,N,Primary,91.83,Y,Y
595,Sanz-Garcia et al. 2020,2.0,10.0,0.0,0.9,0,0,,0,0.0,,0,0.0,,,0.0,0.0,0,0,360.0,0,103.0,,,14.0,0,250.0,,1000000.0,20.0,20.0,1.0,,,N,N,N,Y,N,N,N,S,,10.3390/polym12102346,0.0,0,0,0.0,0,0.0,0,0.0,400,1500.0,N,Primary,90.17,Y,Y
596,Zhang et al. 2020,0.8,4.1,0.0,0.0,0,0,,0,0.0,,0,0.0,,,0.0,0.0,0,0,600.0,0,35.0,,,2.0,0,210.0,,1670000.0,10.0,10.0,1.0,,,N,N,N,Y,N,N,N,S,,10.1016/j.actbio.2020.07.016,0.0,0,0,0.0,0,0.0,0,0.0,,,N,Primary,91.8,Y,Y
597,Zhang et al. 2020,0.8,4.1,0.0,0.0,0,0,,0,0.0,,0,0.0,,,0.0,0.0,0,0,600.0,0,35.0,,,2.0,0,210.0,,1670000.0,10.0,10.0,7.0,,,N,N,N,Y,N,N,N,S,,10.1016/j.actbio.2020.07.016,0.0,0,0,0.0,0,0.0,0,0.0,,,N,Primary,88.0,Y,Y
598,Zhang et al. 2020,0.8,4.1,0.0,0.0,0,0,,0,0.0,,0,0.0,,,0.0,0.0,0,0,600.0,0,35.0,,,2.0,0,210.0,,5000000.0,10.0,10.0,1.0,,,N,N,N,Y,N,N,N,S,,10.1016/j.actbio.2020.07.016,0.0,0,0,0.0,0,0.0,0,0.0,,,N,Primary,92.8,Y,Y
599,Zhang et al. 2020,0.8,4.1,0.0,0.0,0,0,,0,0.0,,0,0.0,,,0.0,0.0,0,0,600.0,0,35.0,,,2.0,0,210.0,,5000000.0,10.0,10.0,7.0,,,N,N,N,Y,N,N,N,S,,10.1016/j.actbio.2020.07.016,0.0,0,0,0.0,0,0.0,0,0.0,,,N,Primary,85.0,Y,Y
600,Zhang et al. 2020,0.8,4.1,0.0,0.0,0,0,,0,0.0,,0,0.0,,,0.0,0.0,0,0,600.0,0,35.0,,,2.0,0,210.0,,15000000.0,10.0,10.0,1.0,,,N,N,N,Y,N,N,N,S,,10.1016/j.actbio.2020.07.016,0.0,0,0,0.0,0,0.0,0,0.0,,,N,Primary,87.9,Y,Y
601,Zhang et al. 2020,0.8,4.1,0.0,0.0,0,0,,0,0.0,,0,0.0,,,0.0,0.0,0,0,600.0,0,35.0,,,2.0,0,210.0,,15000000.0,10.0,10.0,7.0,,,N,N,N,Y,N,N,N,S,,10.1016/j.actbio.2020.07.016,0.0,0,0,0.0,0,0.0,0,0.0,,,N,Primary,86.2,Y,Y
602,Mondal et al. 2019,3.0,4.0,0.0,0.0,0,0,,0,0.0,,0,0.0,,,100.0,0.0,0,0,180.0,0,20.0,,,,0,413.0,,10000000.0,22.0,22.0,0.0,,,N,N,N,Y,N,N,N,S,,10.1038/s41598-019-55034-9,0.0,0,0,0.0,0,0.0,0,0.0,,,N,Not_Primary,89.47,Y,Y
603,Mondal et al. 2019,3.0,4.0,0.0,0.0,0,0,,0,0.0,,0,0.0,,,100.0,0.0,0,0,180.0,0,20.0,,,,0,413.0,,10000000.0,22.0,22.0,4.0,,,N,N,N,Y,N,N,N,S,,10.1038/s41598-019-55034-9,0.0,0,0,0.0,0,0.0,0,0.0,,,N,Not_Primary,87.77,Y,Y
604,Mondal et al. 2019,3.0,4.0,0.0,0.0,0,0,,0,0.0,,0,0.0,,,100.0,0.0,0,0,180.0,0,20.0,,,,0,413.0,,10000000.0,22.0,22.0,15.0,,,N,N,N,Y,N,N,N,S,,10.1038/s41598-019-55034-9,0.0,0,0,0.0,0,0.0,0,0.0,,,N,Not_Primary,57.13,N,N
605,Mondal et al. 2019,3.25,4.0,0.0,0.0,0,0,,0,0.0,,0,0.0,,,100.0,0.0,0,0,180.0,0,35.0,,,,0,413.0,,10000000.0,22.0,22.0,0.0,,,N,N,N,Y,N,N,N,S,,10.1038/s41598-019-55034-9,0.0,0,0,0.0,0,0.0,0,0.0,293.09,,N,Not_Primary,97.51,Y,Y
606,Mondal et al. 2019,3.25,4.0,0.0,0.0,0,0,,0,0.0,,0,0.0,,,100.0,0.0,0,0,180.0,0,35.0,,,,0,413.0,,10000000.0,22.0,22.0,4.0,,,N,N,N,Y,N,N,N,S,,10.1038/s41598-019-55034-9,0.0,0,0,0.0,0,0.0,0,0.0,,,N,Not_Primary,98.23,Y,Y
607,Mondal et al. 2019,3.25,4.0,0.0,0.0,0,0,,0,0.0,,0,0.0,,,100.0,0.0,0,0,180.0,0,35.0,,,,0,413.0,,10000000.0,22.0,22.0,15.0,,,N,N,N,Y,N,N,N,S,,10.1038/s41598-019-55034-9,0.0,0,0,0.0,0,0.0,0,0.0,,,N,Not_Primary,94.23,Y,Y
608,Mondal et al. 2019,3.5,4.0,0.0,0.0,0,0,,0,0.0,,0,0.0,,,100.0,0.0,0,0,180.0,0,60.0,,,,0,413.0,,10000000.0,22.0,22.0,0.0,,,N,N,N,Y,N,N,N,S,,10.1038/s41598-019-55034-9,0.0,0,0,0.0,0,0.0,0,0.0,372.59,,N,Not_Primary,95.98,Y,Y
609,Mondal et al. 2019,3.5,4.0,0.0,0.0,0,0,,0,0.0,,0,0.0,,,100.0,0.0,0,0,180.0,0,60.0,,,,0,413.0,,10000000.0,22.0,22.0,4.0,,,N,N,N,Y,N,N,N,S,,10.1038/s41598-019-55034-9,0.0,0,0,0.0,0,0.0,0,0.0,,,N,Not_Primary,98.23,Y,Y
610,Mondal et al. 2019,3.5,4.0,0.0,0.0,0,0,,0,0.0,,0,0.0,,,100.0,0.0,0,0,180.0,0,60.0,,,,0,413.0,,10000000.0,22.0,22.0,15.0,,,N,N,N,Y,N,N,N,S,,10.1038/s41598-019-55034-9,0.0,0,0,0.0,0,0.0,0,0.0,,,N,Not_Primary,93.55,Y,Y
611,Mondal et al. 2019,3.75,4.0,0.0,0.0,0,0,,0,0.0,,0,0.0,,,100.0,0.0,0,0,180.0,0,90.0,,,,0,413.0,,10000000.0,22.0,22.0,0.0,,,N,N,N,Y,N,N,N,S,,10.1038/s41598-019-55034-9,0.0,0,0,0.0,0,0.0,0,0.0,441.59,,N,Not_Primary,78.44,N,N
612,Mondal et al. 2019,3.75,4.0,0.0,0.0,0,0,,0,0.0,,0,0.0,,,100.0,0.0,0,0,180.0,0,90.0,,,,0,413.0,,10000000.0,22.0,22.0,4.0,,,N,N,N,Y,N,N,N,S,,10.1038/s41598-019-55034-9,0.0,0,0,0.0,0,0.0,0,0.0,,,N,Not_Primary,84.17,Y,Y
613,Mondal et al. 2019,3.75,4.0,0.0,0.0,0,0,,0,0.0,,0,0.0,,,100.0,0.0,0,0,180.0,0,90.0,,,,0,413.0,,10000000.0,22.0,22.0,15.0,,,N,N,N,Y,N,N,N,S,,10.1038/s41598-019-55034-9,0.0,0,0,0.0,0,0.0,0,0.0,,,N,Not_Primary,65.66,N,N
614,Mondal et al. 2019,4.0,4.0,0.0,0.0,0,0,,0,0.0,,0,0.0,,,100.0,0.0,0,0,180.0,0,120.0,,,,0,413.0,,10000000.0,22.0,22.0,0.0,,,N,N,N,Y,N,N,N,S,,10.1038/s41598-019-55034-9,0.0,0,0,0.0,0,0.0,0,0.0,524.5,,N,Not_Primary,65.79,N,N
615,Mondal et al. 2019,4.0,4.0,0.0,0.0,0,0,,0,0.0,,0,0.0,,,100.0,0.0,0,0,180.0,0,120.0,,,,0,413.0,,10000000.0,22.0,22.0,4.0,,,N,N,N,Y,N,N,N,S,,10.1038/s41598-019-55034-9,0.0,0,0,0.0,0,0.0,0,0.0,,,N,Not_Primary,51.05,N,N
616,Mondal et al. 2019,4.0,4.0,0.0,0.0,0,0,,0,0.0,,0,0.0,,,100.0,0.0,0,0,180.0,0,120.0,,,,0,413.0,,10000000.0,22.0,22.0,15.0,,,N,N,N,Y,N,N,N,S,,10.1038/s41598-019-55034-9,0.0,0,0,0.0,0,0.0,0,0.0,,,N,Not_Primary,45.65,N,N
